Repository: gareginaslanyan/ThermoGar

# ThermoGar 0.4.4

ThermoGar — локальное настольное приложение для термодинамических
CALPHAD-расчётов сплавов. Работает без интернета, считает на открытых базах
MatCalc и показывает результат в браузере: таблицы фаз и их составов,
диаграммы состояния, кривые затвердевания, энергии, физические свойства
и кинетику.

> **Исследовательское программное обеспечение.** Сверка с измеренным
> проведена на трёх случаях: качественно база права, количественно доли фаз
> промахиваются в 1,6…2,6 раза — доли фаз следует считать оценкой, а не
> измерением (см. docs/LIMITS_OF_APPLICABILITY.md). Числа получены из
> выбранной термодинамической модели и не заменяют аттестацию материала.

File: databases/converted/al/mc_al_v2037.thermogar.tdb (part 4 of 8)
$ THERMOGAR_CONVERSION
PARAMETER L(LC14_ZN2MG,NI,ZN:MG;0) 273.00 -153000+60*T; 6000.00  N
REF:43 !
PARAMETER L(LC14_ZN2MG,AL,CU:MG;0) 273.00 -145000+36*T; 6000.00  N
REF:pov14 !
$
$###########################################################################
$                   THERMODYNAMIC DATA:  MGALCUZN_T
$###########################################################################
$
$ MATCALC_DESCRIPTION: Cu-containing T-Phase, equilibrium precipitate in the overaging regime of AA7xxx alloys [REF:C39,C40].
$ MATCALC_PRIORITY: 3
 PHASE MGALCUZN_T  %  4  0.321   0.07406  0.59259  0.01235 !
    CONSTITUENT MGALCUZN_T  : MG : AL,MG% : AL,CU,MG,ZN : AL : !
PARAMETER G(MGALCUZN_T,MG:MG:AL:AL;0) 273.00 -1000-2.3*T+0.605*GHSERAL#
 +0.395*GHSERMG#; 6000.00  N
REF:31 !
PARAMETER G(MGALCUZN_T,MG:MG:MG:AL;0) 273.00 +5000+3*T+0.012346*GHSERAL#
 +0.987654*GHSERMG#; 6000.00  N
REF:31 !
PARAMETER G(MGALCUZN_T,MG:AL:AL:AL;0) 273.00 -1.3*T+0.679*GHSERAL#
 +0.321*GHSERMG#; 6000.00  N
REF:31 !
PARAMETER G(MGALCUZN_T,MG:AL:MG:AL;0) 273.00 +13000+5*T+0.08642*GHSERAL#
 +0.91358*GHSERMG#; 6000.00  N
REF:31 !
PARAMETER G(MGALCUZN_T,MG:MG:CU:AL;0) 273.00 -2716+5.432*T
             +0.012346*GHSERAL#+0.395*GHSERMG#+0.5926*GHSERCU#; 6000.00  N
REF:31 !
PARAMETER G(MGALCUZN_T,MG:AL:CU:AL;0) 273.00 -283.95+5.432*T
            +0.0864*GHSERAL#+0.321*GHSERMG#+0.5926*GHSERCU# ; 6000.00  N
REF:31 !
PARAMETER G(MGALCUZN_T,MG:MG:ZN:AL;0) 273.00 -10020+2*T
   +0.012346*GHSERAL#+0.395*GHSERMG#+0.5926*GHSERZN#; 6000.00  N
REF:31 !
PARAMETER G(MGALCUZN_T,MG:AL:ZN:AL;0) 273.00 -10280+2*T
     +0.0864*GHSERAL#+0.321*GHSERMG#+0.5926*GHSERZN#; 6000.00  N
REF:31 !
$
$---------------------------Interaction parameters----------------------
$
PARAMETER L(MGALCUZN_T,MG:MG:AL,MG:AL;0) 273.00 -2500-0.5*T; 6000.00  N
REF:31 !
PARAMETER L(MGALCUZN_T,MG:AL:AL,MG:AL;0) 273.00 -2500-0.5*T; 6000.00  N
REF:31 !
PARAMETER L(MGALCUZN_T,MG:AL:AL,CU:AL;0) 273.00 -57397
 +27.9242*T; 60000.00  N
REF:31 !
PARAMETER L(MGALCUZN_T,MG:MG:AL,CU:AL;0) 273.00 -57397
 +27.9242*T; 6000.00  N
REF:31 !
PARAMETER L(MGALCUZN_T,MG:MG:CU,MG:AL;0) 273.00 -2716; 6000.00  N
REF:31 !
PARAMETER L(MGALCUZN_T,MG:MG:AL,ZN:AL;0) 273.00 -1300+3*T; 6000.00  N
REF:31 !
PARAMETER L(MGALCUZN_T,MG:MG:MG,ZN:AL;0) 273.00 +3000+1*T; 6000.00  N
REF:31 !
PARAMETER L(MGALCUZN_T,MG:AL:AL,ZN:AL;0) 273.00 -200+3*T; 6000.00  N
REF:31 !
PARAMETER L(MGALCUZN_T,MG:AL:MG,ZN:AL;0) 273.00 +3000+1*T; 6000.00  N
REF:31 !
PARAMETER L(MGALCUZN_T,MG:AL,MG:ZN:AL;0) 273.00 +1e-8; 6000.00  N
REF:31 !
PARAMETER L(MGALCUZN_T,MG:AL:CU,ZN:AL;0) 273.00 -47500; 60000.00  N
REF:pov14 !
PARAMETER L(MGALCUZN_T,MG:MG:CU,ZN:AL;0) 273.00 -47500; 6000.00  N
REF:pov14 !
$
$###########################################################################
$                   THERMODYNAMIC DATA:  MG2SI_B
$###########################################################################
$
$ MATCALC_DESCRIPTION: Face-centered cubic equilibrium phase. Incoherent precipitates (plates or cubes) in the overaging regime, 6xxx alloys. [REF:C31,C32]
$ MATCALC_PRIORITY: 4
 PHASE MG2SI_B % 2 2 1 !
    CONSTITUENT MG2SI_B  : MG : SI : !
$PARAMETER G(MG2SI_B,MG:SI;0) 273.00 -92000+434*T-75*T*LN(T)
$ -0.002*T**(+2)+630000*T**(-1); 6000.00  N
$REF:pov23 !
PARAMETER G(MG2SI_B,MG:SI;0) 273.00 -92250.0+444.4*T-76.6*T*LN(T)
   -0.0018*T**2+630000*T**(-1); 6000.00  N
REF:kah25 !
$
$###########################################################################
$                   THERMODYNAMIC DATA:  PI_ALFEMGSI
$###########################################################################
$ 
$ MATCALC_DESCRIPTION: Hexagonal equilibrium pi-phase. Occurs in Al-alloys with high contents of Si and Mg. Influencing ductility. [REF:C14,C15]
$ MATCALC_PRIORITY: 2
 PHASE PI_ALFEMGSI % 4 18 2 7 10 !
 CONSTITUENT PI_ALFEMGSI  : AL : FE : MG : SI : !
$PARAMETER G(PI_ALFEMGSI,AL:FE:MG:SI;0)  273.00 -440000+18*GHSERAL#
$   +2*GHSERFE#+7*GHSERMG#+10*GHSERSI#; 6000.00  N
$REF:pov14 !
$ next is adapted to primary Pi observation, Poletti et al. 2024
PARAMETER G(PI_ALFEMGSI,AL:FE:MG:SI;0)  273.00 -447000-5*T+18*GHSERAL#
   +2*GHSERFE#+7*GHSERMG#+10*GHSERSI#; 6000.00  N
REF:pov24 !
$
$###########################################################################
$                   THERMODYNAMIC DATA: Q_PHASE_L
$###########################################################################
$
$ MATCALC_DESCRIPTION: Hexagonal equilibrium phase with 1 atom. Commonly precipitating in Cu-containing Al-alloys, e.g. 6xxx and 2xxx. [REF:C10] Low-T type reflecting lowest energy modification from 1st principles. [REF:C6] Use this phase for simulations of precursor phase to heterogeneous Q_PHASE_H.
$ MATCALC_PRIORITY: 3
 PHASE Q_PHASE_L % 4 3 2 9 7 !
    CONSTITUENT Q_PHASE_L  : AL : CU : MG : SI : !
PARAMETER G(Q_PHASE_L,AL:CU:MG:SI;0)  273.00 -365971.8+50*T
   +3*GHSERAL#+2*GHSERCU#+9*GHSERMG#+7*GHSERSI#; 6000.00   N 
REF:pov12 !
$
$###########################################################################
$                   THERMODYNAMIC DATA: Q_PHASE_H
$###########################################################################
$
$ MATCALC_DESCRIPTION: Hexagonal equilibrium phase with 21 atoms per unit cell. Commonly precipitating as heterogeneous laths in Cu-containing Al-alloys, e.g. 6xxx and 2xxx. [REF:C10]
$ MATCALC_PRIORITY: 4
 PHASE Q_PHASE_H % 4 4 2 8 7 !
    CONSTITUENT Q_PHASE_H  : AL : CU : MG : SI : !
PARAMETER G(Q_PHASE_H,AL:CU:MG:SI;0)  273.00 -335000+10*T
   +4*GHSERAL#+2*GHSERCU#+8*GHSERMG#+7*GHSERSI#; 6000.00   N 
REF:pov12 !
$
$###########################################################################
$                   THERMODYNAMIC DATA:  S_PHASE
$###########################################################################
$
$ MATCALC_DESCRIPTION: Base-centered orthorhombic, space group Cmcm. 16 atoms per unit cell. Lath-shaped precipitates, often on dislocations. [REF:C12]
$ MATCALC_PRIORITY: 3
 PHASE S_PHASE  %  3  2  1  1 !
    CONSTITUENT S_PHASE  : AL,SI : CU%,ZN : MG : !
PARAMETER G(S_PHASE,AL:CU:MG;0) 273.00 -66822.859+3.219093*T
   -6.67532E-21*T**(7)+2*GHSERAL#+GHSERCU#+GHSERMG#; 6000.00  N
REF:49 !
PARAMETER G(S_PHASE,SI:CU:MG;0) 273.00 -30000+2*GHSERSI#+GHSERCU#
 +GHSERMG#; 6000.00  N
REF:pov13 !
PARAMETER G(S_PHASE,AL:ZN:MG;0) 273.00 -12500+5*T+2*GHSERAL#
  +GHSERZN#+GHSERMG#; 6000.00  N
REF:pov14 !
PARAMETER G(S_PHASE,SI:ZN:MG;0) 273.00 +2*GHSERSI#+GHSERZN#
 +GHSERMG#; 6000.00  N
REF:pov14 !
$
$---------------------------Interaction parameters----------------------
$
PARAMETER L(S_PHASE,AL,SI:CU:MG;0) 273.00 +25000-50*T; 6000.00  N
REF:pov13 !
PARAMETER L(S_PHASE,AL:CU,ZN:MG;0) 273.00 -20000+20*T; 6000.00  N
REF:pov14 !
$
$###########################################################################
$                   THERMODYNAMIC DATA:  THETA_AL2CU
$###########################################################################
$
$ MATCALC_DESCRIPTION: Equilibrium phase in Al-Cu. Tetragonal C16 structure, 4 formula units per unit cell. Commonly plate-like, heterogeneous precipitates at grain boundaries, over-aging regime. [REF:C8]
$ MATCALC_PRIORITY: 4
 PHASE THETA_AL2CU % 2 2 1 !
    CONSTITUENT THETA_AL2CU  : AL : AL,CU% : !
PARAMETER G(THETA_AL2CU,AL:AL;0) 273.00 +3.0*GALBCC#; 6000.00  N
REF:31 !
PARAMETER G(THETA_AL2CU,AL:CU;0) 273.00 -48500+7.75*T+2.0*GHSERAL#
 +1.0*GHSERCU#; 6000.00  N
REF:pov13 !
$
$---------------------------Interaction parameters----------------------
$
PARAMETER L(THETA_AL2CU,AL:AL,CU;0) 273.00 +1e-8; 6000.00  N
REF:78 !
$
$###########################################################################
$                   THERMODYNAMIC DATA:  AL_B_DP
$###########################################################################
$
$ MATCALC_DESCRIPTION: Metastable Al-containing precipitate phase in the low-T beta double-prime precipitation regime. Same structure as Al-free beta double-prime, monoclinic with space group C2/m. Semicoherent needles in 6xxx alloys. [C36]
$ MATCALC_PRIORITY: 2
 PHASE AL_B_DP % 3 2  5  4 !
    CONSTITUENT AL_B_DP  : AL : MG : SI : !
PARAMETER G(AL_B_DP,AL:MG:SI;0)  273.00 -30000-20*T+2*GHSERAL#+5*GHSERMG#
 +4*GHSERSI#; 6000.00  N
REF:85 !
$
$###########################################################################
$                   THERMODYNAMIC DATA:  ALCRSI
$###########################################################################
$
$ MATCALC_DESCRIPTION: metastable, potential precipitate in 6xxx Al-alloys. Ideal extension, to be optimized
$ MATCALC_PRIORITY: 2
 PHASE ALCRSI % 3 1 1 1 !
    CONSTITUENT ALCRSI  : AL : CR : SI : !
PARAMETER G(ALCRSI,AL:CR:SI;0) 273.00 GHSERAL#+GHSERSI#
   +GHSERCR#+UNASS#; 6000.00  N  
REF:pov10 !
$
$###########################################################################
$                   THERMODYNAMIC DATA:  ALMGZN_GP
$###########################################################################
$
$ MATCALC_DESCRIPTION: GP-zones in AA7xxx. Averaged composition assessed from literature data (pov09).
$ MATCALC_PRIORITY: 3
 PHASE ALMGZN_GP % 3 8 1 1.2 !
    CONSTITUENT ALMGZN_GP  : AL : MG : ZN : !
PARAMETER G(ALMGZN_GP,AL:MG:ZN;0) 273.00 -12000+5*T
   +8*GHSERAL#+GHSERMG#+1.2*GHSERZN#; 6000.00  N
REF:pla12 !
$
$###########################################################################
$                   THERMODYNAMIC DATA:  ALMG4ZN11
$###########################################################################
$
$ MATCALC_DESCRIPTION: NOTE - Not assessed yet. Metastable, reported as precipitate phase in Al-Zn-Mg-Li alloy. [REF:C13]
$ MATCALC_PRIORITY: 2
 PHASE ALMG4ZN11 % 3 1 4 11 !
    CONSTITUENT ALMG4ZN11  : AL : MG : ZN : !
PARAMETER G(ALMG4ZN11,AL:MG:ZN;0) 273.00 -70000+30*T+GHSERAL#+4*GHSERMG#
 +11*GHSERZN#; 6000.00  N
REF:pov09 !
$
$###########################################################################
$                   THERMODYNAMIC DATA:  AL6MN  
$###########################################################################
$ MATCALC_DESCRIPTION: Orthorhombic equilibrium phase with 28 atoms per unit cell. At high Mn-alloying. Example: Hardenable Al-0.7 at.% Mn, ellipsoid to rod-like particle morphologies. [REF:C24,C25,C26]
$ MATCALC_PRIORITY: 3
 PHASE AL6MN  % 2 0.857143 0.142857 !
    CONSTITUENT AL6MN   : AL : CR,FE,MN% : !
PARAMETER G(AL6MN,AL:CR;0) 273.00 +0.857143*GHSERAL#
   +0.142857*GHSERCR#+50000; 6000.00  N
REF:pov14 !
PARAMETER G(AL6MN,AL:FE;0) 273.00 -18712+5.5*T
   +0.857143*GHSERAL#+0.142857*GHSERFE#; 6000.00  N
REF:31 !
PARAMETER G(AL6MN,AL:MN;0) 273.00 -17794.9+7.6656*T
 +0.857143*GHSERAL#+0.142857*GHSERMN#; 6000.00  N
REF:31 !
$
$---------------------------Interaction parameters----------------------
$
PARAMETER L(AL6MN,AL:CR,MN;0) 273.00 -120000+57*T; 6000.00  N
REF:pov14 !
PARAMETER L(AL6MN,AL:FE,MN;0) 273.00 -4679+3*T; 6000.00  N
REF:31 !
$
$###########################################################################
$                   THERMODYNAMIC DATA:  MG_SRO
$###########################################################################
$
$ MATCALC_DESCRIPTION: nonstoich, close to ordered AlMg L12 phase
$ MATCALC_PRIORITY: 3
 PHASE AL3MG  %  2  0.75  0.25 !
    CONSTITUENT AL3MG  : AL : Al,MG,SI : !
PARAMETER G(AL3MG,AL:MG;0) 273.00 -700
 +0.25*GHSERMG#+0.75*GHSERAL#; 6000.00  N
REF:pov25 !
PARAMETER G(AL3MG,AL:AL;0) 273.00 GHSERAL#+5000; 6000.00  N
REF:pov25 !
PARAMETER G(AL3MG,AL:SI;0) 273.00 +8100
 +0.75*GHSERAL#+0.25*GHSERSI#; 6000.00  N
REF:pov25 !
PARAMETER G(AL3MG,AL:AL,MG;0) 273.00 -10000+15*T; 6000.00  N
REF:pov25 !
PARAMETER G(AL3MG,AL:AL,SI;0) 273.00 0; 6000.00  N
REF:pov25 !
PARAMETER G(AL3MG,AL:MG,SI;0) 273.00 0; 6000.00  N
REF:pov25 !
$
$###########################################################################
$                   THERMODYNAMIC DATA:  BETA_DP - OBSOLET DESCRIPTION
$###########################################################################
$
$ PHASE BETA_DP % 3 5  4  2 > 
$Main metastable hardening phase in 6xxx, monoclinic with space group C2/m.
$Semicoherent needles. [REF:C31,C32,C35]. Al-content [REF:C38] 
$of max. 4at.% considered.    
$>> 5 !
$    CONSTITUENT BETA_DP  : MG : SI : AL,SI : !
$PARAMETER G(BETA_DP,MG:SI:SI;0)  273.00 -5000-40*T+5*GHSERMG#
$ +6*GHSERSI#; 6000.00  N
$REF:pov10 !
$PARAMETER G(BETA_DP,MG:SI:AL;0)  273.00 -10000+50*T+5*GHSERMG#+4*GHSERSI#
$ +2*GHSERAL#; 6000.00  N
$REF:pov11 !
$PARAMETER G(BETA_DP,MG:SI:AL,SI;0)  273.00 -150000+100*T; 6000.00  N
$REF:pov11 !
$
$###########################################################################
$                   THERMODYNAMIC DATA:  B_PRIME_L
$###########################################################################
$
$ MATCALC_DESCRIPTION: Metastable B prime phase - low-T type reflecting lowest energy modification from 1st principles. Structure can be related to the hexagonal structure of Q-Phase, with empty Cu-sites. [REF:C11,C37]
$ MATCALC_PRIORITY: 2
 PHASE B_PRIME_L % 3 3  9  7 !
    CONSTITUENT B_PRIME_L  : AL : MG : SI : !
PARAMETER G(B_PRIME_L,AL:MG:SI;0)  273.00 -140000-10*T+3*GHSERAL#+9*GHSERMG#
 +7*GHSERSI#; 6000.00  N
REF:85 !
$
$###########################################################################
$                   THERMODYNAMIC DATA:  B_PRIME_H
$###########################################################################
$
$ MATCALC_DESCRIPTION: Metastable B prime phase. Structure can be related to the hexagonal structure of Q-Phase, with empty Cu-sites. [REF:C11,C37]
$ MATCALC_PRIORITY: 4
 PHASE B_PRIME_H % 3 4  8  7 !
    CONSTITUENT B_PRIME_H  : AL : MG : SI : !
PARAMETER G(B_PRIME_H,AL:MG:SI;0)  273.00 -115000-30*T+4*GHSERAL#+8*GHSERMG#
 +7*GHSERSI#; 6000.00  N
REF:pov21 !
$
$###########################################################################
$                   THERMODYNAMIC DATA:  CL_CUMG0
$###########################################################################
$
$ MATCALC_DESCRIPTION: Initial metastable Cu-Mg Co-Cluster.
$ MATCALC_PRIORITY: 2
 PHASE CL_CUMG0 % 2 2 2 !
    CONSTITUENT CL_CUMG0  : AL : CU,MG : !
PARAMETER G(CL_CUMG0,AL:MG;0) 273.00 +2*GHSERAL#+5200-1.8*T
 +2*GHSERMG#; 6000.00  N
REF:pov14 !
PARAMETER G(CL_CUMG0,AL:CU;0) 273.00 +2*GHSERAL#+2*GHSERCU#; 6000.00   N  
REF:pov14 !
$
$---------------------------Interaction parameters----------------------
$
PARAMETER L(CL_CUMG0,AL:CU,MG;0) 273.00 -160000; 6000.00   N  
REF:pov14 !
PARAMETER L(CL_CUMG0,AL:CU,MG;1) 273.00 -30000; 6000.00   N  
REF:pov14 !
$
$###########################################################################
$                   THERMODYNAMIC DATA:  CL_CUMG1
$###########################################################################
$
$ MATCALC_DESCRIPTION: Early metastable Cu-Mg Co-Cluster.
$ MATCALC_PRIORITY: 2
 PHASE CL_CUMG1 % 2 2 5 !
    CONSTITUENT CL_CUMG1  : AL : CU,MG : !
PARAMETER G(CL_CUMG1,AL:MG;0) 273.00 +2*GHSERAL#+13000-4.5*T
 +5*GHSERMG#; 6000.00  N
REF:pov14 !
PARAMETER G(CL_CUMG1,AL:CU;0) 273.00 +2*GHSERAL#+5*GHSERCU#; 6000.00   N  
REF:pov14 !
$
$---------------------------Interaction parameters----------------------
$
PARAMETER L(CL_CUMG1,AL:CU,MG;0) 273.00 -420000; 6000.00   N  
REF:pov14 !
PARAMETER L(CL_CUMG1,AL:CU,MG;1) 273.00 -250000; 6000.00   N  
REF:pov14 !
$
$###########################################################################
$                   THERMODYNAMIC DATA:  CL_FCC
$###########################################################################
$
$ MATCALC_DESCRIPTION: Early metastable Mg-Si Co-Cluster. [REF:C31,C32] Solely use in thermokinetic precipitation simulations. Stable Mg-endmember (comment pov23).
$ MATCALC_PRIORITY: 2
 PHASE CL_FCC % 2 1 1 !
    CONSTITUENT CL_FCC  : MG,SI,CU : VA : !
$ Changes from Mg;0 and Si;0 were necessary to reproduce broad range 
$ of chemical composition of early clusters
PARAMETER G(CL_FCC,MG:VA;0) 273.00 -7200-0.9*T+GHSERMG#; 6000.00  N
REF:red20 !
PARAMETER G(CL_FCC,SI:VA;0) 273.00 +32800-21.8*T+GHSERSI#; 6000.00   N  
REF:red20 !
$ just prepared - no meaningful value
PARAMETER G(CL_FCC,CU:VA;0) 273.00 +1e-8; 6000.00  N
REF:red20 !
$
$---------------------------Interaction parameters----------------------
$
PARAMETER L(CL_FCC,MG,SI:VA;0) 273.00 -13000+8*T; 6000.00   N  
REF:red20 !
PARAMETER L(CL_FCC,MG,SI:VA;1) 273.00 +1e-8; 6000.00   N  
REF:85 !
$
$###########################################################################
$                   THERMODYNAMIC DATA:  CL_MGX (previously CL_MGSI)
$###########################################################################
$
$ MATCALC_DESCRIPTION: Early metastable complex Co-Cluster phase. [REF:C31,C32]
$ MATCALC_PRIORITY: 4
PHASE CL_MGX % 1 1 !
    CONSTITUENT CL_MGX : CU,MG,SI,ZN : !
PARAMETER G(CL_MGX,CU;0) 273.00 +GHSERCU#+500; 6000.00  N
REF:pov23 !
$ next for bit wider Mg - Si splitting within the cluster phase
$PARAMETER G(CL_MGX,MG;0) 273.00 +2600-0.9*T+GHSERMG#; 6000.00  N
$REF:pov19 !
$PARAMETER G(CL_MGX,SI;0) 273.00 +48000-21*T+0.75*T*LN(T)
$ +GHSERSI#; 3600.00  N
$REF:pov19 !
PARAMETER G(CL_MGX,MG;0) 273.00 +2600-0.9*T+GHSERMG#; 6000.00  N
REF:0 !
PARAMETER G(CL_MGX,SI;0) 273.00 +51000-21.8*T+GHSERSI#; 3600.00  N
REF:0 !
PARAMETER G(CL_MGX,ZN;0) 273.00 +8000+GHSERZN#; 3600.00  N
REF:pov25 !
$
PARAMETER L(CL_MGX,CU,MG;0) 273.00 -55000; 6000.00   N  
REF:pov24 !
PARAMETER L(CL_MGX,CU,SI;0) 273.00 -55000; 6000.00   N  
REF:pov24 !
PARAMETER L(CL_MGX,MG,SI;0) 273.00 -75000+15*T; 3600.00  N
REF:85 !
PARAMETER L(CL_MGX,MG,SI;1) 273.00 +1e-8; 3600.00  N
REF:85 !
PARAMETER L(CL_MGX,MG,ZN;0) 273.00 -20000; 3600.00  N
REF:pov25 !
PARAMETER L(CL_MGX,MG,ZN;1) 273.00 +35000; 3600.00  N
REF:pov25 !
$
$###########################################################################
$                   THERMODYNAMIC DATA:  CL_SPL 
$###########################################################################
$
$ MATCALC_DESCRIPTION: Early metastable Mg-X Cluster. Reassessed 2025 (E. Povoden-Karadeniz) for improved demixing, splitting to Si-Rich and Mg-rich clusters. Mg-Si balanced Co-cluster less stabilised
$ MATCALC_PRIORITY: 2
 PHASE CL_SPL % 1 1 !
    CONSTITUENT CL_SPL  : AL,MG%,SI% : !
PARAMETER G(CL_SPL,AL;0) 273.00 +50000+GHSERAL#; 6000.00  N
REF:pov25 !
PARAMETER G(CL_SPL,MG;0) 273.00 +2000+5*T+GHSERMG#; 6000.00  N
REF:pov25 !
PARAMETER G(CL_SPL,SI;0) 273.00 +38000
 +GHSERSI#; 6000.00  N
REF:pov25 !
$
$---------------------------Interaction parameters----------------------
$
PARAMETER L(CL_SPL,MG,SI;0) 273.00 -30000; 6000.00  N
REF:pov25 !
PARAMETER L(CL_SPL,MG,SI;1) 273.00 +1e-8; 6000.00  N
REF:pov25 !
PARAMETER L(CL_SPL,MG,SI;2) 273.00  -130000; 6000.00  N
REF:pov25 !
$
$###########################################################################
$                   THERMODYNAMIC DATA:  GP_MGZN
$###########################################################################
$
$ MATCALC_DESCRIPTION: ordered GP in Al-Mg-Zn
$ MATCALC_PRIORITY: 3
 PHASE GP_MGZN % 3 6 24 8 !
    CONSTITUENT GP_MGZN : ZN : ZN : MG : !
PARAMETER G(GP_MGZN,ZN:ZN:MG;0) 273.00 -125500+34*T
  +30*GHSERZN#+8*GHSERMG#; 6000.00  N
REF:pov24 !
$
$###########################################################################
$                   THERMODYNAMIC DATA:  ETA_P_ALMGZN
$###########################################################################
$
$ MATCALC_DESCRIPTION: Metastable eta prime precipitate in AA7xxx [REF:C27]
$ MATCALC_PRIORITY: 3
 PHASE ETA_P_ALMGZN % 3 4 11 1 !
    CONSTITUENT ETA_P_ALMGZN  : MG : ZN : AL : !
PARAMETER G(ETA_P_ALMGZN,MG:ZN:AL;0) 273.00 -61000+5*T
  +GHSERAL#+11*GHSERZN#+4*GHSERMG#; 6000.00  N
REF:pov24 !
$
$###########################################################################
                  $ THERMODYNAMIC DATA: GP_MAT
$###########################################################################
$
$ 4-sublattice model based on Hallstedt et al. 2007, Al-Li (pov09)
$ MATCALC_DESCRIPTION: Metastable, coherent Al-containing GP-Zones, "Matsuda-Phase": These GP-zones are modeled as ordered fcc-based phase, giving Al2Mg1Si1 according to Matsuda phase plus Al [REF:C33]
$ MATCALC_PRIORITY: 4
 PHASE GP_MAT %X 5 0.25   0.25   0.25   0.25   1 !
 CONST GP_MAT  : AL% MG SI : AL% MG SI : AL MG% SI : AL MG SI% : VA : !
$
PARAMETER G(GP_MAT,AL:AL:AL:MG:VA;0) 273.00 +GFAL3MG#; 6000.00  N
REF:85 ! 
PARAMETER G(GP_MAT,AL:AL:MG:AL:VA;0) 273.00 +GFAL3MG#; 6000.00  N
REF:85 !
PARAMETER G(GP_MAT,AL:MG:AL:AL:VA;0) 273.00 +GFAL3MG#; 6000.00  N
REF:85 !
PARAMETER G(GP_MAT,MG:AL:AL:AL:VA;0) 273.00 +GFAL3MG#; 6000.00  N
REF:85 !
PARAMETER G(GP_MAT,AL:AL:MG:MG:VA;0) 273.00 +GFAL2MG2#; 6000.00  N
REF:85 !
PARAMETER G(GP_MAT,AL:MG:AL:MG:VA;0) 273.00 +GFAL2MG2#; 6000.00  N
REF:85 !
PARAMETER G(GP_MAT,AL:MG:MG:AL:VA;0) 273.00 +GFAL2MG2#; 6000.00  N
REF:85 !
PARAMETER G(GP_MAT,MG:AL:AL:MG:VA;0) 273.00 +GFAL2MG2#; 6000.00  N
REF:85 !
PARAMETER G(GP_MAT,MG:AL:MG:AL:VA;0) 273.00 +GFAL2MG2#; 6000.00  N
REF:85 !
PARAMETER G(GP_MAT,MG:MG:AL:AL:VA;0) 273.00 +GFAL2MG2#; 6000.00  N
REF:85 !
PARAMETER G(GP_MAT,AL:MG:MG:MG:VA;0) 273.00 +GFALMG3#; 6000.00  N
REF:85 !
PARAMETER G(GP_MAT,MG:AL:MG:MG:VA;0) 273.00 +GFALMG3#; 6000.00  N
REF:85 !
PARAMETER G(GP_MAT,MG:MG:AL:MG:VA;0) 273.00 +GFALMG3#; 6000.00  N
REF:85 !
PARAMETER G(GP_MAT,MG:MG:MG:AL:VA;0) 273.00 +GFALMG3#; 6000.00  N
REF:85 !
PARAMETER L(GP_MAT,AL,MG:AL:AL:AL:VA;0) 273.00 +L0FALMG#; 6000.00  N
REF:85 !
PARAMETER L(GP_MAT,AL,MG:AL:AL:MG:VA;0) 273.00 +L0FALMG#; 6000.00  N
REF:85 !
PARAMETER L(GP_MAT,AL,MG:AL:MG:AL:VA;0) 273.00 +L0FALMG#; 6000.00  N
REF:85 !
PARAMETER L(GP_MAT,AL,MG:MG:AL:AL:VA;0) 273.00 +L0FALMG#; 6000.00  N
REF:85 !
PARAMETER L(GP_MAT,AL,MG:MG:MG:AL:VA;0) 273.00 +L0FALMG#; 6000.00  N
REF:85 !
PARAMETER L(GP_MAT,AL,MG:MG:AL:MG:VA;0) 273.00 +L0FALMG#; 6000.00  N
REF:85 !
PARAMETER L(GP_MAT,AL,MG:AL:MG:MG:VA;0) 273.00 +L0FALMG#; 6000.00  N
REF:85 !
PARAMETER L(GP_MAT,AL,MG:MG:MG:MG:VA;0) 273.00 +L0FALMG#; 6000.00  N
REF:85 !
PARAMETER L(GP_MAT,AL:AL,MG:AL:AL:VA;0) 273.00 +L0FALMG#; 6000.00  N
REF:85 !
PARAMETER L(GP_MAT,MG:AL,MG:AL:AL:VA;0) 273.00 +L0FALMG#; 6000.00  N
REF:85 !
PARAMETER L(GP_MAT,AL:AL,MG:MG:AL:VA;0) 273.00 +L0FALMG#; 6000.00  N
REF:85 !
PARAMETER L(GP_MAT,AL:AL,MG:AL:MG:VA;0) 273.00 +L0FALMG#; 6000.00  N
REF:85 !
PARAMETER L(GP_MAT,MG:AL,MG:MG:AL:VA;0) 273.00 +L0FALMG#; 6000.00  N
REF:85 !
PARAMETER L(GP_MAT,MG:AL,MG:AL:MG:VA;0) 273.00 +L0FALMG#; 6000.00  N
REF:85 !
PARAMETER L(GP_MAT,AL:AL,MG:MG:MG:VA;0) 273.00 +L0FALMG#; 6000.00  N
REF:85 !
PARAMETER L(GP_MAT,MG:AL,MG:MG:MG:VA;0) 273.00 +L0FALMG#; 6000.00  N
REF:85 !
PARAMETER L(GP_MAT,AL:AL:AL,MG:AL:VA;0) 273.00 +L0FALMG#; 6000.00  N
REF:85 !
PARAMETER L(GP_MAT,MG:AL:AL,MG:AL:VA;0) 273.00 +L0FALMG#; 6000.00  N
REF:85 !
PARAMETER L(GP_MAT,AL:MG:AL,MG:AL:VA;0) 273.00 +L0FALMG#; 6000.00  N
REF:85 !
PARAMETER L(GP_MAT,AL:AL:AL,MG:MG:VA;0) 273.00 +L0FALMG#; 6000.00  N
REF:85 !
PARAMETER L(GP_MAT,MG:MG:AL,MG:AL:VA;0) 273.00 +L0FALMG#; 6000.00  N
REF:85 !
PARAMETER L(GP_MAT,MG:AL:AL,MG:MG:VA;0) 273.00 +L0FALMG#; 6000.00  N
REF:85 !
PARAMETER L(GP_MAT,AL:MG:AL,MG:MG:VA;0) 273.00 +L0FALMG#; 6000.00  N
REF:85 !
PARAMETER L(GP_MAT,MG:MG:AL,MG:MG:VA;0) 273.00 +L0FALMG#; 6000.00  N
REF:85 !
PARAMETER L(GP_MAT,AL:AL:AL:AL,MG:VA;0) 273.00 +L0FALMG#; 6000.00  N
REF:85 !
PARAMETER L(GP_MAT,MG:AL:AL:AL,MG:VA;0) 273.00 +L0FALMG#; 6000.00  N
REF:85 !
PARAMETER L(GP_MAT,AL:MG:AL:AL,MG:VA;0) 273.00 +L0FALMG#; 6000.00  N
REF:85 !
PARAMETER L(GP_MAT,AL:AL:MG:AL,MG:VA;0) 273.00 +L0FALMG#; 6000.00  N
REF:85 !
PARAMETER L(GP_MAT,MG:MG:AL:AL,MG:VA;0) 273.00 +L0FALMG#; 6000.00  N
REF:85 !
PARAMETER L(GP_MAT,MG:AL:MG:AL,MG:VA;0) 273.00 +L0FALMG#; 6000.00  N
REF:85 !
PARAMETER L(GP_MAT,AL:MG:MG:AL,MG:VA;0) 273.00 +L0FALMG#; 6000.00  N
REF:85 !
PARAMETER L(GP_MAT,MG:MG:MG:AL,MG:VA;0) 273.00 +L0FALMG#; 6000.00  N
REF:85 !
PARAMETER L(GP_MAT,AL,MG:AL:AL:AL:VA;1) 273.00 +L1FALMG#; 6000.00  N
REF:85 !
PARAMETER L(GP_MAT,AL,MG:MG:AL:AL:VA;1) 273.00 +L1FALMG#; 6000.00  N
REF:85 !
PARAMETER L(GP_MAT,AL,MG:AL:MG:AL:VA;1) 273.00 +L1FALMG#; 6000.00  N
REF:85 !
PARAMETER L(GP_MAT,AL,MG:AL:AL:MG:VA;1) 273.00 +L1FALMG#; 6000.00  N
REF:85 !
PARAMETER L(GP_MAT,AL,MG:MG:MG:AL:VA;1) 273.00 +L1FALMG#; 6000.00  N
REF:85 !
PARAMETER L(GP_MAT,AL,MG:MG:AL:MG:VA;1) 273.00 +L1FALMG#; 6000.00  N
REF:85 !
PARAMETER L(GP_MAT,AL,MG:AL:MG:MG:VA;1) 273.00 +L1FALMG#; 6000.00  N
REF:85 !
PARAMETER L(GP_MAT,AL,MG:MG:MG:MG:VA;1) 273.00 +L1FALMG#; 6000.00  N
REF:85 !
PARAMETER L(GP_MAT,AL:AL,MG:AL:AL:VA;1) 273.00 +L1FALMG#; 6000.00  N
REF:85 !
PARAMETER L(GP_MAT,MG:AL,MG:AL:AL:VA;1) 273.00 +L1FALMG#; 6000.00  N
REF:85 !
PARAMETER L(GP_MAT,AL:AL,MG:MG:AL:VA;1) 273.00 +L1FALMG#; 6000.00  N
REF:85 !
PARAMETER L(GP_MAT,AL:AL,MG:AL:MG:VA;1) 273.00 +L1FALMG#; 6000.00  N
REF:85 !
PARAMETER L(GP_MAT,MG:AL,MG:MG:AL:VA;1) 273.00 +L1FALMG#; 6000.00  N
REF:85 !
PARAMETER L(GP_MAT,AL:AL,MG:MG:MG:VA;1) 273.00 +L1FALMG#; 6000.00  N
REF:85 !
PARAMETER L(GP_MAT,MG:AL,MG:AL:MG:VA;1) 273.00 +L1FALMG#; 6000.00  N
REF:85 !
PARAMETER L(GP_MAT,MG:AL,MG:MG:MG:VA;1) 273.00 +L1FALMG#; 6000.00  N
REF:85 !
PARAMETER L(GP_MAT,AL:AL:AL,MG:AL:VA;1) 273.00 +L1FALMG#; 6000.00  N
REF:85 !
PARAMETER L(GP_MAT,MG:AL:AL,MG:AL:VA;1) 273.00 +L1FALMG#; 6000.00  N
REF:85 !
PARAMETER L(GP_MAT,AL:MG:AL,MG:AL:VA;1) 273.00 +L1FALMG#; 6000.00  N
REF:85 !
PARAMETER L(GP_MAT,AL:AL:AL,MG:MG:VA;1) 273.00 +L1FALMG#; 6000.00  N
REF:85 !
PARAMETER L(GP_MAT,MG:MG:AL,MG:AL:VA;1) 273.00 +L1FALMG#; 6000.00  N
REF:85 !
PARAMETER L(GP_MAT,MG:AL:AL,MG:MG:VA;1) 273.00 +L1FALMG#; 6000.00  N
REF:85 !
PARAMETER L(GP_MAT,AL:MG:AL,MG:MG:VA;1) 273.00 +L1FALMG#; 6000.00  N
REF:85 !
PARAMETER L(GP_MAT,MG:MG:AL,MG:MG:VA;1) 273.00 +L1FALMG#; 6000.00  N
REF:85 !
PARAMETER L(GP_MAT,AL:AL:AL:AL,MG:VA;1) 273.00 +L1FALMG#; 6000.00  N
REF:85 !
PARAMETER L(GP_MAT,MG:AL:AL:AL,MG:VA;1) 273.00 +L1FALMG#; 6000.00  N
REF:85 !
PARAMETER L(GP_MAT,AL:MG:AL:AL,MG:VA;1) 273.00 +L1FALMG#; 6000.00  N
REF:85 !
PARAMETER L(GP_MAT,AL:AL:MG:AL,MG:VA;1) 273.00 +L1FALMG#; 6000.00  N
REF:85 !
PARAMETER L(GP_MAT,MG:MG:AL:AL,MG:VA;1) 273.00 +L1FALMG#; 6000.00  N
REF:85 !
PARAMETER L(GP_MAT,MG:AL:MG:AL,MG:VA;1) 273.00 +L1FALMG#; 6000.00  N
REF:85 !
PARAMETER L(GP_MAT,AL:MG:MG:AL,MG:VA;1) 273.00 +L1FALMG#; 6000.00  N
REF:85 !
PARAMETER L(GP_MAT,MG:MG:MG:AL,MG:VA;1) 273.00 +L1FALMG#; 6000.00  N
REF:85 !
PARAMETER L(GP_MAT,AL,MG:AL:AL:AL:VA;2) 273.00 +L2FALMG#; 6000.00  N
REF:85 !
PARAMETER L(GP_MAT,AL,MG:MG:AL:AL:VA;2) 273.00 +L2FALMG#; 6000.00  N
REF:85 !
PARAMETER L(GP_MAT,AL,MG:AL:MG:AL:VA;2) 273.00 +L2FALMG#; 6000.00  N
REF:85 !
PARAMETER L(GP_MAT,AL,MG:AL:AL:MG:VA;2) 273.00 +L2FALMG#; 6000.00  N
REF:85 !
PARAMETER L(GP_MAT,AL,MG:MG:MG:AL:VA;2) 273.00 +L2FALMG#; 6000.00  N
REF:85 !
PARAMETER L(GP_MAT,AL,MG:MG:AL:MG:VA;2) 273.00 +L2FALMG#; 6000.00  N
REF:85 !
PARAMETER L(GP_MAT,AL,MG:AL:MG:MG:VA;2) 273.00 +L2FALMG#; 6000.00  N
REF:85 !
PARAMETER L(GP_MAT,AL,MG:MG:MG:MG:VA;2) 273.00 +L2FALMG#; 6000.00  N
REF:85 !
PARAMETER L(GP_MAT,AL:AL,MG:AL:AL:VA;2) 273.00 +L2FALMG#; 6000.00  N
REF:85 !
PARAMETER L(GP_MAT,MG:AL,MG:AL:AL:VA;2) 273.00 +L2FALMG#; 6000.00  N
REF:85 !
PARAMETER L(GP_MAT,AL:AL,MG:MG:AL:VA;2) 273.00 +L2FALMG#; 6000.00  N
REF:85 !
PARAMETER L(GP_MAT,AL:AL,MG:AL:MG:VA;2) 273.00 +L2FALMG#; 6000.00  N
REF:85 !
PARAMETER L(GP_MAT,MG:AL,MG:MG:AL:VA;2) 273.00 +L2FALMG#; 6000.00  N
REF:85 !
PARAMETER L(GP_MAT,AL:AL,MG:MG:MG:VA;2) 273.00 +L2FALMG#; 6000.00  N
REF:85 !
PARAMETER L(GP_MAT,MG:AL,MG:AL:MG:VA;2) 273.00 +L2FALMG#; 6000.00  N
REF:85 !
PARAMETER L(GP_MAT,MG:AL,MG:MG:MG:VA;2) 273.00 +L2FALMG#; 6000.00  N
REF:85 !
PARAMETER L(GP_MAT,AL:AL:AL,MG:AL:VA;2) 273.00 +L2FALMG#; 6000.00  N
REF:85 !
PARAMETER L(GP_MAT,MG:AL:AL,MG:AL:VA;2) 273.00 +L2FALMG#; 6000.00  N
REF:85 !
PARAMETER L(GP_MAT,AL:MG:AL,MG:AL:VA;2) 273.00 +L2FALMG#; 6000.00  N
REF:85 !
PARAMETER L(GP_MAT,AL:AL:AL,MG:MG:VA;2) 273.00 +L2FALMG#; 6000.00  N
REF:85 !
PARAMETER L(GP_MAT,MG:MG:AL,MG:AL:VA;2) 273.00 +L2FALMG#; 6000.00  N
REF:85 !
PARAMETER L(GP_MAT,MG:AL:AL,MG:MG:VA;2) 273.00 +L2FALMG#; 6000.00  N
REF:85 !
PARAMETER L(GP_MAT,AL:MG:AL,MG:MG:VA;2) 273.00 +L2FALMG#; 6000.00  N
REF:85 !
PARAMETER L(GP_MAT,MG:MG:AL,MG:MG:VA;2) 273.00 +L2FALMG#; 6000.00  N
REF:85 !
PARAMETER L(GP_MAT,AL:AL:AL:AL,MG:VA;2) 273.00 +L2FALMG#; 6000.00  N
REF:85 !
PARAMETER L(GP_MAT,MG:AL:AL:AL,MG:VA;2) 273.00 +L2FALMG#; 6000.00  N
REF:85 !
PARAMETER L(GP_MAT,AL:MG:AL:AL,MG:VA;2) 273.00 +L2FALMG#; 6000.00  N
REF:85 !
PARAMETER L(GP_MAT,AL:AL:MG:AL,MG:VA;2) 273.00 +L2FALMG#; 6000.00  N
REF:85 !
PARAMETER L(GP_MAT,MG:MG:AL:AL,MG:VA;2) 273.00 +L2FALMG#; 6000.00  N
REF:85 !
PARAMETER L(GP_MAT,MG:AL:MG:AL,MG:VA;2) 273.00 +L2FALMG#; 6000.00  N
REF:85 !
PARAMETER L(GP_MAT,AL:MG:MG:AL,MG:VA;2) 273.00 +L2FALMG#; 6000.00  N
REF:85 !
PARAMETER L(GP_MAT,MG:MG:MG:AL,MG:VA;2) 273.00 +L2FALMG#; 6000.00  N
REF:85 !
PARAMETER L(GP_MAT,AL,MG:AL,MG:AL:AL:VA;0) 273.00 +SFALMG#; 6000.00  N
REF:85 !
PARAMETER L(GP_MAT,AL,MG:AL,MG:MG:MG:VA;0) 273.00 +SFALMG#; 6000.00  N
REF:85 !
PARAMETER L(GP_MAT,AL,MG:AL,MG:AL:MG:VA;0) 273.00 +SFALMG#; 6000.00  N
REF:85 !
PARAMETER L(GP_MAT,AL,MG:AL,MG:MG:AL:VA;0) 273.00 +SFALMG#; 6000.00  N
REF:85 !
PARAMETER L(GP_MAT,AL,MG:AL:AL,MG:AL:VA;0) 273.00 +SFALMG#; 6000.00  N
REF:85 !
PARAMETER L(GP_MAT,AL,MG:MG:AL,MG:MG:VA;0) 273.00 +SFALMG#; 6000.00  N
REF:85 !
PARAMETER L(GP_MAT,AL,MG:MG:AL,MG:AL:VA;0) 273.00 +SFALMG#; 6000.00  N
REF:85 !
PARAMETER L(GP_MAT,AL,MG:AL:AL,MG:MG:VA;0) 273.00 +SFALMG#; 6000.00  N
REF:85 !
PARAMETER L(GP_MAT,AL,MG:AL:AL:AL,MG:VA;0) 273.00 +SFALMG#; 6000.00  N
REF:85 !
PARAMETER L(GP_MAT,AL,MG:MG:MG:AL,MG:VA;0) 273.00 +SFALMG#; 6000.00  N
REF:85 !
PARAMETER L(GP_MAT,AL,MG:AL:MG:AL,MG:VA;0) 273.00 +SFALMG#; 6000.00  N
REF:85 !
PARAMETER L(GP_MAT,AL,MG:MG:AL:AL,MG:VA;0) 273.00 +SFALMG#; 6000.00  N
REF:85 !
PARAMETER L(GP_MAT,AL:AL,MG:AL,MG:AL:VA;0) 273.00 +SFALMG#; 6000.00  N
REF:85 !
PARAMETER L(GP_MAT,MG:AL,MG:AL,MG:MG:VA;0) 273.00 +SFALMG#; 6000.00  N
REF:85 !
PARAMETER L(GP_MAT,AL:AL,MG:AL,MG:MG:VA;0) 273.00 +SFALMG#; 6000.00  N
REF:85 !
PARAMETER L(GP_MAT,MG:AL,MG:AL,MG:AL:VA;0) 273.00 +SFALMG#; 6000.00  N
REF:85 !
PARAMETER L(GP_MAT,AL:AL,MG:AL:AL,MG:VA;0) 273.00 +SFALMG#; 6000.00  N
REF:85 !
PARAMETER L(GP_MAT,MG:AL,MG:MG:AL,MG:VA;0) 273.00 +SFALMG#; 6000.00  N
REF:85 !
PARAMETER L(GP_MAT,AL:AL,MG:MG:AL,MG:VA;0) 273.00 +SFALMG#; 6000.00  N
REF:85 !
PARAMETER L(GP_MAT,MG:AL,MG:AL:AL,MG:VA;0) 273.00 +SFALMG#; 6000.00  N
REF:85 !
PARAMETER L(GP_MAT,AL:AL:AL,MG:AL,MG:VA;0) 273.00 +SFALMG#; 6000.00  N
REF:85 !
PARAMETER L(GP_MAT,MG:MG:AL,MG:AL,MG:VA;0) 273.00 +SFALMG#; 6000.00  N
REF:85 !
PARAMETER L(GP_MAT,AL:MG:AL,MG:AL,MG:VA;0) 273.00 +SFALMG#; 6000.00  N
REF:85 !
PARAMETER L(GP_MAT,MG:AL:AL,MG:AL,MG:VA;0) 273.00 +SFALMG#; 6000.00  N
REF:85 !
$
PARAMETER G(GP_MAT,AL:AL:AL:SI:VA;0) 273.00 +GFAL3SI#; 6000.00  N
REF:85 !
PARAMETER G(GP_MAT,AL:AL:SI:AL:VA;0) 273.00 +GFAL3SI#; 6000.00  N
REF:85 !
PARAMETER G(GP_MAT,AL:SI:AL:AL:VA;0) 273.00 +GFAL3SI#; 6000.00  N
REF:85 !
PARAMETER G(GP_MAT,SI:AL:AL:AL:VA;0) 273.00 +GFAL3SI#; 6000.00  N
REF:85 !
PARAMETER G(GP_MAT,AL:AL:SI:SI:VA;0) 273.00 +GFAL2SI2#; 6000.00  N
REF:85 !
PARAMETER G(GP_MAT,AL:SI:AL:SI:VA;0) 273.00 +GFAL2SI2#; 6000.00  N
REF:85 !
PARAMETER G(GP_MAT,AL:SI:SI:AL:VA;0) 273.00 +GFAL2SI2#; 6000.00  N
REF:85 !
PARAMETER G(GP_MAT,SI:AL:AL:SI:VA;0) 273.00 +GFAL2SI2#; 6000.00  N
REF:85 !
PARAMETER G(GP_MAT,SI:AL:SI:AL:VA;0) 273.00 +GFAL2SI2#; 6000.00  N
REF:85 !
PARAMETER G(GP_MAT,SI:SI:AL:AL:VA;0) 273.00 +GFAL2SI2#; 6000.00  N
REF:85 !
PARAMETER G(GP_MAT,AL:SI:SI:SI:VA;0) 273.00 +GFALSI3#; 6000.00  N
REF:85 !
PARAMETER G(GP_MAT,SI:AL:SI:SI:VA;0) 273.00 +GFALSI3#; 6000.00  N
REF:85 !
PARAMETER G(GP_MAT,SI:SI:AL:SI:VA;0) 273.00 +GFALSI3#; 6000.00  N
REF:85 !
PARAMETER G(GP_MAT,SI:SI:SI:AL:VA;0) 273.00 +GFALSI3#; 6000.00  N
REF:85 !
PARAMETER L(GP_MAT,AL,SI:AL:AL:AL:VA;0) 273.00 +L0FALSI#; 6000.00  N
REF:85 !
PARAMETER L(GP_MAT,AL,SI:AL:AL:SI:VA;0) 273.00 +L0FALSI#; 6000.00  N
REF:85 !
PARAMETER L(GP_MAT,AL,SI:AL:SI:AL:VA;0) 273.00 +L0FALSI#; 6000.00  N
REF:85 !
PARAMETER L(GP_MAT,AL,SI:SI:AL:AL:VA;0) 273.00 +L0FALSI#; 6000.00  N
REF:85 !
PARAMETER L(GP_MAT,AL,SI:SI:SI:AL:VA;0) 273.00 +L0FALSI#; 6000.00  N
REF:85 !
PARAMETER L(GP_MAT,AL,SI:SI:AL:SI:VA;0) 273.00 +L0FALSI#; 6000.00  N
REF:85 !
PARAMETER L(GP_MAT,AL,SI:AL:SI:SI:VA;0) 273.00 +L0FALSI#; 6000.00  N
REF:85 !
PARAMETER L(GP_MAT,AL,SI:SI:SI:SI:VA;0) 273.00 +L0FALSI#; 6000.00  N
REF:85 !
PARAMETER L(GP_MAT,AL:AL,SI:AL:AL:VA;0) 273.00 +L0FALSI#; 6000.00  N
REF:85 !
PARAMETER L(GP_MAT,SI:AL,SI:AL:AL:VA;0) 273.00 +L0FALSI#; 6000.00  N
REF:85 !
PARAMETER L(GP_MAT,AL:AL,SI:SI:AL:VA;0) 273.00 +L0FALSI#; 6000.00  N
REF:85 !
PARAMETER L(GP_MAT,AL:AL,SI:AL:SI:VA;0) 273.00 +L0FALSI#; 6000.00  N
REF:85 !
PARAMETER L(GP_MAT,SI:AL,SI:SI:AL:VA;0) 273.00 +L0FALSI#; 6000.00  N
REF:85 !
PARAMETER L(GP_MAT,SI:AL,SI:AL:SI:VA;0) 273.00 +L0FALSI#; 6000.00  N
REF:85 !
PARAMETER L(GP_MAT,AL:AL,SI:SI:SI:VA;0) 273.00 +L0FALSI#; 6000.00  N
REF:85 !
PARAMETER L(GP_MAT,SI:AL,SI:SI:SI:VA;0) 273.00 +L0FALSI#; 6000.00  N
REF:85 !
PARAMETER L(GP_MAT,AL:AL:AL,SI:AL:VA;0) 273.00 +L0FALSI#; 6000.00  N
REF:85 !
PARAMETER L(GP_MAT,SI:AL:AL,SI:AL:VA;0) 273.00 +L0FALSI#; 6000.00  N
REF:85 !
PARAMETER L(GP_MAT,AL:SI:AL,SI:AL:VA;0) 273.00 +L0FALSI#; 6000.00  N
REF:85 !
PARAMETER L(GP_MAT,AL:AL:AL,SI:SI:VA;0) 273.00 +L0FALSI#; 6000.00  N
REF:85 !
PARAMETER L(GP_MAT,SI:SI:AL,SI:AL:VA;0) 273.00 +L0FALSI#; 6000.00  N
REF:85 !
PARAMETER L(GP_MAT,SI:AL:AL,SI:SI:VA;0) 273.00 +L0FALSI#; 6000.00  N
REF:85 !
PARAMETER L(GP_MAT,AL:SI:AL,SI:SI:VA;0) 273.00 +L0FALSI#; 6000.00  N
REF:85 !
PARAMETER L(GP_MAT,SI:SI:AL,SI:SI:VA;0) 273.00 +L0FALSI#; 6000.00  N
REF:85 !
PARAMETER L(GP_MAT,AL:AL:AL:AL,SI:VA;0) 273.00 +L0FALSI#; 6000.00  N
REF:85 !
PARAMETER L(GP_MAT,SI:AL:AL:AL,SI:VA;0) 273.00 +L0FALSI#; 6000.00  N
REF:85 !
PARAMETER L(GP_MAT,AL:SI:AL:AL,SI:VA;0) 273.00 +L0FALSI#; 6000.00  N
REF:85 !
PARAMETER L(GP_MAT,AL:AL:SI:AL,SI:VA;0) 273.00 +L0FALSI#; 6000.00  N
REF:85 !
PARAMETER L(GP_MAT,SI:SI:AL:AL,SI:VA;0) 273.00 +L0FALSI#; 6000.00  N
REF:85 !
PARAMETER L(GP_MAT,SI:AL:SI:AL,SI:VA;0) 273.00 +L0FALSI#; 6000.00  N
REF:85 !
PARAMETER L(GP_MAT,AL:SI:SI:AL,SI:VA;0) 273.00 +L0FALSI#; 6000.00  N
REF:85 !
PARAMETER L(GP_MAT,SI:SI:SI:AL,SI:VA;0) 273.00 +L0FALSI#; 6000.00  N
REF:85 !
PARAMETER L(GP_MAT,AL,SI:AL:AL:AL:VA;1) 273.00 +L1FALSI#; 6000.00  N
REF:85 !
PARAMETER L(GP_MAT,AL,SI:SI:AL:AL:VA;1) 273.00 +L1FALSI#; 6000.00  N
REF:85 !
PARAMETER L(GP_MAT,AL,SI:AL:SI:AL:VA;1) 273.00 +L1FALSI#; 6000.00  N
REF:85 !
PARAMETER L(GP_MAT,AL,SI:AL:AL:SI:VA;1) 273.00 +L1FALSI#; 6000.00  N
REF:85 !
PARAMETER L(GP_MAT,AL,SI:SI:SI:AL:VA;1) 273.00 +L1FALSI#; 6000.00  N
REF:85 !
PARAMETER L(GP_MAT,AL,SI:SI:AL:SI:VA;1) 273.00 +L1FALSI#; 6000.00  N
REF:85 !
PARAMETER L(GP_MAT,AL,SI:AL:SI:SI:VA;1) 273.00 +L1FALSI#; 6000.00  N
REF:85 !
PARAMETER L(GP_MAT,AL,SI:SI:SI:SI:VA;1) 273.00 +L1FALSI#; 6000.00  N
REF:85 !
PARAMETER L(GP_MAT,AL:AL,SI:AL:AL:VA;1) 273.00 +L1FALSI#; 6000.00  N
REF:85 !
PARAMETER L(GP_MAT,SI:AL,SI:AL:AL:VA;1) 273.00 +L1FALSI#; 6000.00  N
REF:85 !
PARAMETER L(GP_MAT,AL:AL,SI:SI:AL:VA;1) 273.00 +L1FALSI#; 6000.00  N
REF:85 !
PARAMETER L(GP_MAT,AL:AL,SI:AL:SI:VA;1) 273.00 +L1FALSI#; 6000.00  N
REF:85 !
PARAMETER L(GP_MAT,SI:AL,SI:SI:AL:VA;1) 273.00 +L1FALSI#; 6000.00  N
REF:85 !
PARAMETER L(GP_MAT,AL:AL,SI:SI:SI:VA;1) 273.00 +L1FALSI#; 6000.00  N
REF:85 !
PARAMETER L(GP_MAT,SI:AL,SI:AL:SI:VA;1) 273.00 +L1FALSI#; 6000.00  N
REF:85 !
PARAMETER L(GP_MAT,SI:AL,SI:SI:SI:VA;1) 273.00 +L1FALSI#; 6000.00  N
REF:85 !
PARAMETER L(GP_MAT,AL:AL:AL,SI:AL:VA;1) 273.00 +L1FALSI#; 6000.00  N
REF:85 !
PARAMETER L(GP_MAT,SI:AL:AL,SI:AL:VA;1) 273.00 +L1FALSI#; 6000.00  N
REF:85 !
PARAMETER L(GP_MAT,AL:SI:AL,SI:AL:VA;1) 273.00 +L1FALSI#; 6000.00  N
REF:85 !
PARAMETER L(GP_MAT,AL:AL:AL,SI:SI:VA;1) 273.00 +L1FALSI#; 6000.00  N
REF:85 !
PARAMETER L(GP_MAT,SI:SI:AL,SI:AL:VA;1) 273.00 +L1FALSI#; 6000.00  N
REF:85 !
PARAMETER L(GP_MAT,SI:AL:AL,SI:SI:VA;1) 273.00 +L1FALSI#; 6000.00  N
REF:85 !
PARAMETER L(GP_MAT,AL:SI:AL,SI:SI:VA;1) 273.00 +L1FALSI#; 6000.00  N
REF:85 !
PARAMETER L(GP_MAT,SI:SI:AL,SI:SI:VA;1) 273.00 +L1FALSI#; 6000.00  N
REF:85 !
PARAMETER L(GP_MAT,AL:AL:AL:AL,SI:VA;1) 273.00 +L1FALSI#; 6000.00  N
REF:85 !
PARAMETER L(GP_MAT,SI:AL:AL:AL,SI:VA;1) 273.00 +L1FALSI#; 6000.00  N
REF:85 !
PARAMETER L(GP_MAT,AL:SI:AL:AL,SI:VA;1) 273.00 +L1FALSI#; 6000.00  N
REF:85 !
PARAMETER L(GP_MAT,AL:AL:SI:AL,SI:VA;1) 273.00 +L1FALSI#; 6000.00  N
REF:85 !
PARAMETER L(GP_MAT,SI:SI:AL:AL,SI:VA;1) 273.00 +L1FALSI#; 6000.00  N
REF:85 !
PARAMETER L(GP_MAT,SI:AL:SI:AL,SI:VA;1) 273.00 +L1FALSI#; 6000.00  N
REF:85 !
PARAMETER L(GP_MAT,AL:SI:SI:AL,SI:VA;1) 273.00 +L1FALSI#; 6000.00  N
REF:85 !
PARAMETER L(GP_MAT,SI:SI:SI:AL,SI:VA;1) 273.00 +L1FALSI#; 6000.00  N
REF:85 !
PARAMETER L(GP_MAT,AL,SI:AL:AL:AL:VA;2) 273.00 +L2FALSI#; 6000.00  N
REF:85 !
PARAMETER L(GP_MAT,AL,SI:SI:AL:AL:VA;2) 273.00 +L2FALSI#; 6000.00  N
REF:85 !
PARAMETER L(GP_MAT,AL,SI:AL:SI:AL:VA;2) 273.00 +L2FALSI#; 6000.00  N
REF:85 !
PARAMETER L(GP_MAT,AL,SI:AL:AL:SI:VA;2) 273.00 +L2FALSI#; 6000.00  N
REF:85 !
PARAMETER L(GP_MAT,AL,SI:SI:SI:AL:VA;2) 273.00 +L2FALSI#; 6000.00  N
REF:85 !
PARAMETER L(GP_MAT,AL,SI:SI:AL:SI:VA;2) 273.00 +L2FALSI#; 6000.00  N
REF:85 !
PARAMETER L(GP_MAT,AL,SI:AL:SI:SI:VA;2) 273.00 +L2FALSI#; 6000.00  N
REF:85 !
PARAMETER L(GP_MAT,AL,SI:SI:SI:SI:VA;2) 273.00 +L2FALSI#; 6000.00  N
REF:85 !
PARAMETER L(GP_MAT,AL:AL,SI:AL:AL:VA;2) 273.00 +L2FALSI#; 6000.00  N
REF:85 !
PARAMETER L(GP_MAT,SI:AL,SI:AL:AL:VA;2) 273.00 +L2FALSI#; 6000.00  N
REF:85 !
PARAMETER L(GP_MAT,AL:AL,SI:SI:AL:VA;2) 273.00 +L2FALSI#; 6000.00  N
REF:85 !
PARAMETER L(GP_MAT,AL:AL,SI:AL:SI:VA;2) 273.00 +L2FALSI#; 6000.00  N
REF:85 !
PARAMETER L(GP_MAT,SI:AL,SI:SI:AL:VA;2) 273.00 +L2FALSI#; 6000.00  N
REF:85 !
PARAMETER L(GP_MAT,AL:AL,SI:SI:SI:VA;2) 273.00 +L2FALSI#; 6000.00  N
REF:85 !
PARAMETER L(GP_MAT,SI:AL,SI:AL:SI:VA;2) 273.00 +L2FALSI#; 6000.00  N
REF:85 !
PARAMETER L(GP_MAT,SI:AL,SI:SI:SI:VA;2) 273.00 +L2FALSI#; 6000.00  N
REF:85 !
PARAMETER L(GP_MAT,AL:AL:AL,SI:AL:VA;2) 273.00 +L2FALSI#; 6000.00  N
REF:85 !
PARAMETER L(GP_MAT,SI:AL:AL,SI:AL:VA;2) 273.00 +L2FALSI#; 6000.00  N
REF:85 !
PARAMETER L(GP_MAT,AL:SI:AL,SI:AL:VA;2) 273.00 +L2FALSI#; 6000.00  N
REF:85 !
PARAMETER L(GP_MAT,AL:AL:AL,SI:SI:VA;2) 273.00 +L2FALSI#; 6000.00  N
REF:85 !
PARAMETER L(GP_MAT,SI:SI:AL,SI:AL:VA;2) 273.00 +L2FALSI#; 6000.00  N
REF:85 !
PARAMETER L(GP_MAT,SI:AL:AL,SI:SI:VA;2) 273.00 +L2FALSI#; 6000.00  N
REF:85 !
PARAMETER L(GP_MAT,AL:SI:AL,SI:SI:VA;2) 273.00 +L2FALSI#; 6000.00  N
REF:85 !
PARAMETER L(GP_MAT,SI:SI:AL,SI:SI:VA;2) 273.00 +L2FALSI#; 6000.00  N
REF:85 !
PARAMETER L(GP_MAT,AL:AL:AL:AL,SI:VA;2) 273.00 +L2FALSI#; 6000.00  N
REF:85 !
PARAMETER L(GP_MAT,SI:AL:AL:AL,SI:VA;2) 273.00 +L2FALSI#; 6000.00  N
REF:85 !
PARAMETER L(GP_MAT,AL:SI:AL:AL,SI:VA;2) 273.00 +L2FALSI#; 6000.00  N
REF:85 !
PARAMETER L(GP_MAT,AL:AL:SI:AL,SI:VA;2) 273.00 +L2FALSI#; 6000.00  N
REF:85 !
PARAMETER L(GP_MAT,SI:SI:AL:AL,SI:VA;2) 273.00 +L2FALSI#; 6000.00  N
REF:85 !
PARAMETER L(GP_MAT,SI:AL:SI:AL,SI:VA;2) 273.00 +L2FALSI#; 6000.00  N
REF:85 !
PARAMETER L(GP_MAT,AL:SI:SI:AL,SI:VA;2) 273.00 +L2FALSI#; 6000.00  N
REF:85 !
PARAMETER L(GP_MAT,SI:SI:SI:AL,SI:VA;2) 273.00 +L2FALSI#; 6000.00  N
REF:85 !
PARAMETER L(GP_MAT,AL,SI:AL,SI:AL:AL:VA;0) 273.00 +SFALSI#; 6000.00  N
REF:85 !
PARAMETER L(GP_MAT,AL,SI:AL,SI:SI:SI:VA;0) 273.00 +SFALSI#; 6000.00  N
REF:85 !
PARAMETER L(GP_MAT,AL,SI:AL,SI:AL:SI:VA;0) 273.00 +SFALSI#; 6000.00  N
REF:85 !
PARAMETER L(GP_MAT,AL,SI:AL,SI:SI:AL:VA;0) 273.00 +SFALSI#; 6000.00  N
REF:85 !
PARAMETER L(GP_MAT,AL,SI:AL:AL,SI:AL:VA;0) 273.00 +SFALSI#; 6000.00  N
REF:85 !
PARAMETER L(GP_MAT,AL,SI:SI:AL,SI:SI:VA;0) 273.00 +SFALSI#; 6000.00  N
REF:85 !
PARAMETER L(GP_MAT,AL,SI:SI:AL,SI:AL:VA;0) 273.00 +SFALSI#; 6000.00  N
REF:85 !
PARAMETER L(GP_MAT,AL,SI:AL:AL,SI:SI:VA;0) 273.00 +SFALSI#; 6000.00  N
REF:85 !
PARAMETER L(GP_MAT,AL,SI:AL:AL:AL,SI:VA;0) 273.00 +SFALSI#; 6000.00  N
REF:85 !
PARAMETER L(GP_MAT,AL,SI:SI:SI:AL,SI:VA;0) 273.00 +SFALSI#; 6000.00  N
REF:85 !
PARAMETER L(GP_MAT,AL,SI:AL:SI:AL,SI:VA;0) 273.00 +SFALSI#; 6000.00  N
REF:85 !
