Repository: gareginaslanyan/ThermoGar

# ThermoGar 0.4.4

ThermoGar — локальное настольное приложение для термодинамических
CALPHAD-расчётов сплавов. Работает без интернета, считает на открытых базах
MatCalc и показывает результат в браузере: таблицы фаз и их составов,
диаграммы состояния, кривые затвердевания, энергии, физические свойства
и кинетику.

> **Исследовательское программное обеспечение.** Сверка с измеренным
> проведена на трёх случаях: качественно база права, количественно доли фаз
> промахиваются в 1,6…2,6 раза — доли фаз следует считать оценкой, а не
> измерением (см. docs/LIMITS_OF_APPLICABILITY.md). Числа получены из
> выбранной термодинамической модели и не заменяют аттестацию материала.

File: databases/converted/fe/mc_fe_v2062_with_mobility.thermogar.tdb (part 4 of 14)
$ THERMOGAR_CONVERSION
PARAMETER G(BCC_A2,NI:VA;0) 273.00 +8715.084-3.556*T+GHSERNI#; 6000.00  N
REF:0 !
PARAMETER G(BCC_A2,P:VA;0) 273.00 +GPBCC#; 6000.00  N
REF:0 !
PARAMETER G(BCC_A2,PD:VA;0) 273.00 +GPDBCC#; 6000.00  N
REF:0 !
PARAMETER G(BCC_A2,S:VA;0) 273.00 +105000+GHSERSS#; 6000.00  N
REF:82 !
PARAMETER G(BCC_A2,SI:VA;0) 273.00 +47000-22.5*T+GHSERSI#; 6000.00  N
REF:0 !
PARAMETER G(BCC_A2,TA:VA;0) 273.00 +GHSERTA#; 6000.00  N
REF:0 !
PARAMETER G(BCC_A2,TI:VA;0) 273.00 +GTIBCC#; 6000.00  N
REF:0 !
PARAMETER G(BCC_A2,V:VA;0) 273.00 +GHSERVV#; 6000.00  N
REF:0 !
PARAMETER G(BCC_A2,W:VA;0) 273.00 +GHSERWW#; 6000.00  N
REF:0 !
PARAMETER G(BCC_A2,Y:VA;0) 273.00 +GYYBCC#; 6000.00  N
REF:0 !
$-------------------------------------------------------------------
$ BCC_A2 endmember compounds with B
$-------------------------------------------------------------------
$ B-solubility in Fe only roughly known, big experimental spread
PARAMETER G(BCC_A2,CR:B;0) 273.00 +GHSERCR#+3*GHSERBB#
   -2657+4.24*T; 6000.00  N
REF:114 !
PARAMETER G(BCC_A2,FE:B;0) 273.00 +GHSERFE#+3*GHSERBB#+6000+50*T; 6000.00  N
REF:pov10 !
PARAMETER G(BCC_A2,MN:B;0) 273.00 +GMNBCC#+3*GHSERBB#; 6000.00  N
REF:245 !
PARAMETER G(BCC_A2,MO:B;0) 273.00 +GHSERMO#+3*GHSERBB#-60000; 6000.00  N
REF:pov15 !
PARAMETER G(BCC_A2,NB:B;0) 273.00 +GHSERNB#+3*GHSERBB#
   -321703+125.621*T; 6000.00  N
REF:117 !
PARAMETER G(BCC_A2,TI:B;0) 273.00 +GTIBCC#+3*GHSERBB#
   -239999; 6000.00  N
REF:117 !
PARAMETER G(BCC_A2,V:B;0) 273.00 +GHSERVV#+3*GHSERBB#
   -170000+67*T; 6000.00  N
REF:235 !
$-------------------------------------------------------------------
$ BCC_A2 endmember compounds with C
$-------------------------------------------------------------------
PARAMETER G(BCC_A2,AL:C;0) 273.00 +GHSERAL#+3*GHSERCC#
  +100000+80*T; 6000.0  N
REF:155 !
PARAMETER G(BCC_A2,CO:C;0) 273.00 +GHSERCO#+3*GHSERCC#
   +248204-31.271*T; 6000.00  N
REF:73 !
PARAMETER G(BCC_A2,CR:C;0) 273.00 +GHSERCR#+3*GHSERCC#
   +416000; 6000.00  N
REF:11 !
PARAMETER G(BCC_A2,FE:C;0) 273.00 +322050+75.667*T+GHSERFE#
   +3*GHSERCC#; 6000.00  N
REF:11 !
PARAMETER G(BCC_A2,MN:C;0) 273.00 +10000+30*T+GHSERMN#
 +3*GHSERCC#; 6000.00  N
REF:15 !
PARAMETER G(BCC_A2,MO:C;0) 273.00 +331000-75*T+GHSERMO#
 +3*GHSERCC#; 6000.00  N
REF:17 !
PARAMETER G(BCC_A2,NB:C;0) 273.00 +520879-70.807*T+GHSERNB#
 +3*GHSERCC#; 6000.00  N
REF:19 !
PARAMETER G(BCC_A2,NI:C;0) 273.00 +400000-100*T+GHSERNI#
 +3*GHSERCC#; 6000.00  N
REF:11 !
PARAMETER G(BCC_A2,P:C;0) 273.00 +GPRED#+3*GHSERCC#+1308832.45; 6000.00  N
REF:229 !
PARAMETER G(BCC_A2,PD:C;0) 273.00 +GPDBCC#+3*GHSERCC#; 6000.00  N
REF:pov14 !
PARAMETER G(BCC_A2,S:C;0) 273.00 +GHSERSS#+3*GHSERCC#; 6000.00  N 
REF:pov13 !
PARAMETER G(BCC_A2,SI:C;0) 273.00 +369050-98.167*T+GHSERSI#
 +3*GHSERCC#; 6000.00  N
REF:24 !
PARAMETER G(BCC_A2,TI:C;0) 273.00 +2*GHSERCC#+GTIC#+600000; 4000.00  N
REF:16 !
PARAMETER G(BCC_A2,V:C;0) 273.00 +108449+GHSERVV#+3*GHSERCC#; 6000.00  N
REF:15 !
PARAMETER G(BCC_A2,W:C;0) 273.00 +375100-35.87*T+GHSERWW#
 +3*GHSERCC#; 6000.00  N
REF:19 !
$-------------------------------------------------------------------
$ BCC_A2 endmember compounds with N
$-------------------------------------------------------------------
PARAMETER G(BCC_A2,AL:N;0) 273.00 +23000+10*T+GHSERAL#
 +3*GHSERNN#; 6000.00  N
REF:92 !
PARAMETER G(BCC_A2,CR:N;0) 273.00 +GHSERCR#+3*GHSERNN#+311870
 +29.12*T; 6000.00  N
REF:22 !
PARAMETER G(BCC_A2,FE:N;0) 273.00 +93562+165.07*T+GHSERFE#
 +3*GHSERNN#; 6000.00  N
REF:22 !
PARAMETER G(BCC_A2,MN:N;0) 273.00 -55600+606.648*T
  -100.41*T*LN(T)+844897*T**(-1); 2500.00  N
REF:22 !
PARAMETER G(BCC_A2,MO:N;0) 273.00 +299700+79.73*T+GHSERMO#
 +3*GHSERNN#; 6000.00  N
REF:64 !
PARAMETER G(BCC_A2,NB:N;0) 273.00 -207283+110.085*T+GHSERNB#
 +3*GHSERNN#; 6000.00  N
REF:16 !
PARAMETER G(BCC_A2,NI:N;0) 273.00 +200000+200*T+GHSERNI#
 +3*GHSERNN#; 6000.00  N
REF:30 !
PARAMETER G(BCC_A2,S:N;0) 273.00 +GHSERSS#+3*GHSERNN#; 6000.00  N 
REF:pov13 !
PARAMETER G(BCC_A2,TA:N;0) 273.00 +500000+GHSERTA#
 +3*GHSERNN#; 6000.00  N
REF:pov23 !
PARAMETER G(BCC_A2,TI:N;0) 273.00 +2604202+118.04*T+GTIN#
 +2*GHSERNN#; 6000.00  N
REF:16 !
PARAMETER G(BCC_A2,V:N;0) 273.00 +843000+GHSERVV#
 +3*GHSERNN#; 6000.00  N
REF:48 !
PARAMETER G(BCC_A2,W:N;0) 273.00 +268828.908+444.620024*T
   -72.7446506*T*LN(T)+1079965*T**(-1)-0.0251743468*T**2; 6000.00  N
REF:140 !
$-------------------------------------------------------------------
$ BCC_A2 endmember compounds with O
$-------------------------------------------------------------------
PARAMETER G(BCC_A2,AL:O;0) 273.00 +10083-4.813*T+GHSERAL#
 +3*GHSEROO#; 6000.00  N
REF:0 !
PARAMETER G(BCC_A2,CO:O;0) 273.00 +GCOBCC#+3*GHSEROO#; 6000.00  N
REF:73 !
PARAMETER G(BCC_A2,CR:O;0) 273.00 +GHSERCR#+3*GHSEROO#
   +243*T; 6000.00  N
REF:198 !
PARAMETER G(BCC_A2,CU:O;0) 273.00 +4017-1.255*T+GHSERCU#
 +3*GHSEROO#; 6000.00  N
REF:pov12 !
PARAMETER G(BCC_A2,FE:O;0) 273.00 +GHSERFE#+3*GHSEROO#
   +271.74*T; 6000.00  N
REF:194 !
PARAMETER G(BCC_A2,HF:O;0) 273.00 +GHSERHF#+3*GHSEROO#
   -737857+268.540*T; 6000.00  N
REF:219 !
PARAMETER G(BCC_A2,LA:O;0) 273.00 +GHSERLA#+3*GHSEROO#
   +35*T; 6000.00  N
REF:197 !
PARAMETER G(BCC_A2,MN:O;0) 273.00 +GMNBCC#+3*GHSEROO#; 6000.00  N
REF:pov12 !
PARAMETER G(BCC_A2,MO:O;0) 273.00 +GHSERMO#
+3*GHSEROO#; 6000.00  N
REF:POV12 !
PARAMETER G(BCC_A2,NB:O;0) 273.00 +GHSERNB#+3*GHSEROO#; 6000.00  N
REF:0 !
PARAMETER G(BCC_A2,NI:O;0) 273.00 +GNIBCC#
+3*GHSEROO#+195*T; 6000.00  N
REF:199 !
PARAMETER G(BCC_A2,S:O;0) 273.00 +105000+GHSERSS#+3*GHSEROO#; 6000.00  N
REF:82 !
PARAMETER G(BCC_A2,SI:O;0) 273.00 +47000-22.5*T+GHSERSI#
 +3*GHSEROO#; 6000.00  N
REF:pov12 !
PARAMETER G(BCC_A2,TI:O;0) 273.00 +GTIBCC#+3*GHSEROO#-400000; 6000.00  N
REF:240 !
PARAMETER G(BCC_A2,V:O;0) 273.00 +GHSERVV#+3*GHSEROO#; 6000.00  N
REF:pov12 !
PARAMETER G(BCC_A2,W:O;0) 273.00 +GHSERWW#+3*GHSEROO#; 6000.00  N
REF:pov12 !
PARAMETER G(BCC_A2,Y:O;0) 273.00 +GYYBCC#+3*GHSEROO#-158000
 +114.1952*T; 6000.00  N
REF:238 !
$******************** binary interactions ***************************
$-------------------------------------------------------------------
$ BCC_A2 binary interactions with VA
$-------------------------------------------------------------------
PARAMETER L(BCC_A2,AL,CR:VA;0) 273.00 -54900+10*T; 6000.00  N
REF:92 !
PARAMETER L(BCC_A2,AL,CU:VA;0) 273.00 -73554+4*T; 6000.00  N
REF:12 !
PARAMETER L(BCC_A2,AL,CU:VA;1) 273.00 +51500-11.84*T; 6000.00  N
REF:12 !
PARAMETER L(BCC_A2,AL,FE:VA;0) 273.00 -122960+31.9888*T; 6000.00  N
REF:92 !
PARAMETER L(BCC_A2,AL,FE:VA;1) 273.00 +3089.2; 6000.00  N
REF:92 !
PARAMETER L(BCC_A2,AL,HF:VA;0) 273.00 -144994; 6000.00  N
REF:214 !
PARAMETER L(BCC_A2,AL,HF:VA;1) 273.00 -50257+21.950*T; 6000.00  N
REF:214 !
PARAMETER L(BCC_A2,AL,HF:VA;2) 273.00 -2946+19.983*T; 6000.00  N
REF:214 !
PARAMETER L(BCC_A2,AL,MN:VA;0) 273.00 -120077+52.851*T; 6000.00  N
REF:12 !
PARAMETER L(BCC_A2,AL,MN:VA;1) 273.00 -40652+29.276*T; 6000.00  N
REF:12 !
PARAMETER L(BCC_A2,AL,MO:VA;0) 273.00 -75000+25*T; 6000.00  N
REF:92 !
PARAMETER L(BCC_A2,AL,NB:VA;0) 273.00 -104050+30*T; 6000.00  N
REF:12 !
PARAMETER L(BCC_A2,AL,NB:VA;1) 273.00 +9140-4*T; 6000.00  N
REF:12 !
PARAMETER L(BCC_A2,AL,NB:VA;2) 273.00 +12000; 6000.00  N
REF:12 !
PARAMETER L(BCC_A2,AL,NI:VA;0) 273.00 +B2ALNI#+LB2ALNI#; 6000.00  N
REF:89 !
PARAMETER L(BCC_A2,AL,SI:VA;0) 273.00 -3432+0.204*T; 6000.00  N
REF:pov09 !
PARAMETER L(BCC_A2,AL,TI:VA;0) 273.00 -132903+39.961*T; 6000.00  N
REF:159 !
PARAMETER L(BCC_A2,AL,TI:VA;1) 273.00 +4890; 6000.00  N
REF:159 !
PARAMETER L(BCC_A2,AL,TI:VA;2) 273.00 +400; 6000.00  N
REF:159 !
PARAMETER L(BCC_A2,AL,V:VA;0) 273.00 -95000+20*T; 6000.00  N
REF:12 !
PARAMETER L(BCC_A2,AL,V:VA;1) 273.00 -6000; 6000.00  N
REF:12 !
PARAMETER L(BCC_A2,CO,CR:VA;0) 273.00 +17208-13.519*T; 6000.00  N
REF:73 !
PARAMETER L(BCC_A2,CO,CR:VA;1) 273.00 -5470; 6000.00  N
REF:73 !
PARAMETER L(BCC_A2,CO,CU:VA;0) 273.00 +35000; 6000.00  N
REF:87 !
PARAMETER L(BCC_A2,CO,FE:VA;0) 273.00 -26222.7+125*T-15.5020*T*LN(T)
   -632250*T**(-1); 6000.00  N
REF:152 !
PARAMETER L(BCC_A2,CO,FE:VA;2) 273.00 +2686.79+632250*T**(-1); 6000.00  N
REF:152 !
PARAMETER L(BCC_A2,CO,MN:VA;0) 273.00 -23945; 6000.00  N
REF:87 !
PARAMETER L(BCC_A2,CO,MO:VA;0) 273.00 +5000+7.597*T; 6000.00  N
REF:77 !
PARAMETER L(BCC_A2,CO,MO:VA;1) 273.00 -19208.67; 6000.00  N
REF:77 !
PARAMETER L(BCC_A2,CO,NB:VA;0) 273.00 +6627; 6000.00  N
REF:136 !
PARAMETER L(BCC_A2,CO,NI:VA;0) 273.00 +2000; 6000.00  N
REF:79 !
PARAMETER L(BCC_A2,CO,V:VA;0) 273.00 -35366.216+17.435*T; 6000.00  N
REF:134 !
PARAMETER L(BCC_A2,CO,W:VA;0) 273.00 +56517; 6000.00  N
REF:79 !
PARAMETER L(BCC_A2,CR,CU:VA;0) 273.00 +80000; 6000.00  N
REF:pov16 !
PARAMETER L(BCC_A2,CR,FE:VA;0) 273.00 +20500-9.68*T; 6000.00  N
REF:11 !
PARAMETER L(BCC_A2,CR,LA:VA;0) 273.00 +40000; 6000.00  N
REF:205 !
PARAMETER L(BCC_A2,CR,LA:VA;2) 273.00 +25000; 6000.00  N
REF:205 !
PARAMETER L(BCC_A2,CR,MN:VA;0) 273.00 -20328+18.7339*T; 6000.00  N
REF:22 !
PARAMETER L(BCC_A2,CR,MN:VA;1) 273.00 -9162+4.4183*T; 6000.00  N
REF:22 !
PARAMETER L(BCC_A2,CR,MO:VA;0) 273.00 +28890-7.962*T; 6000.00  N
REF:39 !
PARAMETER L(BCC_A2,CR,MO:VA;1) 273.00 +5974-2.428*T; 6000.00  N
REF:39 !
PARAMETER L(BCC_A2,CR,NB:VA;0) 273.00 +43426.41-13.01153*T; 6000.00  N
REF:45 !
PARAMETER L(BCC_A2,CR,NB:VA;1) 273.00 +13201.20-6.666*T; 6000.00  N
REF:45 !
PARAMETER L(BCC_A2,CR,NI:VA;0) 273.00 +17170-11.8199*T; 6000.00  N
REF:11 !
PARAMETER L(BCC_A2,CR,NI:VA;1) 273.00 +34418-11.8577*T; 6000.00  N
REF:11 !
PARAMETER L(BCC_A2,CR,NI:VA;2) 273.00 +1e-8; 6000.00  N
REF:11 !
PARAMETER L(BCC_A2,CR,P:VA;0) 273.00 -70000; 6000.00  N
REF:230 !
PARAMETER L(BCC_A2,CR,SI:VA;0) 273.00 -104537.94+10.69527*T; 6000.00  N
REF:46 !
PARAMETER L(BCC_A2,CR,SI:VA;1) 273.00 -47614.70+12.17363*T; 6000.00  N
REF:46 !
PARAMETER L(BCC_A2,CR,TA:VA;0) 273.00 +46800-11.4*T; 6000.00  N
REF:169 !
PARAMETER L(BCC_A2,CR,TA:VA;1) 273.00 +37200-17.4*T; 6000.00  N
REF:169 !
PARAMETER L(BCC_A2,CR,TA:VA;2) 273.00 +16200-5.4*T; 6000.00  N
REF:169 !
PARAMETER L(BCC_A2,CR,TI:VA;0) 273.00 +19100; 6000.00  N
REF:12 !
PARAMETER L(BCC_A2,CR,TI:VA;1) 273.00 +5500; 6000.00  N
REF:12 !
PARAMETER L(BCC_A2,CR,TI:VA;2) 273.00 +1750; 6000.00  N
REF:12 !
PARAMETER L(BCC_A2,CR,V:VA;0) 273.00 -9875-2.6964*T; 6000.00  N
REF:68 !
PARAMETER L(BCC_A2,CR,V:VA;1) 273.00 -1720-2.5237*T; 6000.00  N
REF:68 !
PARAMETER L(BCC_A2,CR,W:VA;0) 273.00 +31520; 6000.00  N
REF:138 !
PARAMETER L(BCC_A2,CR,W:VA;1) 273.00 -1320; 6000.00  N
REF:138 !
PARAMETER L(BCC_A2,CR,Y:VA;0) 273.00 +69000; 6000.00  N
REF:205 !
PARAMETER L(BCC_A2,CR,Y:VA;1) 273.00 -14000; 6000.00  N
REF:205 !
PARAMETER L(BCC_A2,CU,FE:VA;0) 273.00 +56000-13.9*T; 6000.00  N
REF:pov15 !
PARAMETER L(BCC_A2,CU,MN:VA;0) 273.00 +18366.034-16.2210*T; 6000.00  N
REF:84 !
PARAMETER L(BCC_A2,CU,MN:VA;1) 273.00 -12667.53; 6000.00  N
REF:84 !
PARAMETER L(BCC_A2,CU,NB:VA;0) 273.00 +49480.18; 6000.00  N
REF:44 !
PARAMETER L(BCC_A2,CU,NI:VA;0) 273.00 +8366+2.802*T; 6000.00  N
REF:12 !
PARAMETER L(BCC_A2,CU,SI:VA;0) 273.00 -21740+3.9*T; 6000.00  N
REF:92 !
PARAMETER L(BCC_A2,CU,SI:VA;1) 273.00 -40000-4.39*T; 6000.00  N
REF:92 !
PARAMETER L(BCC_A2,CU,SI:VA;2) 273.00 -100; 6000.00  N
REF:92 !
PARAMETER L(BCC_A2,CU,V:VA;0) 273.00 +42377.8; 6000.00  N
REF:131 !
PARAMETER L(BCC_A2,FE,HF:VA;0) 273.00 -61204.7427+32.8179*T; 6000.00  N
REF:218 !
PARAMETER L(BCC_A2,FE,HF:VA;1) 273.00 28434.7786-15.0043*T; 6000.00  N
REF:218 !
PARAMETER L(BCC_A2,FE,LA:VA;0) 273.00 +30358+23.67*T; 6000.00  N
REF:197 !
PARAMETER L(BCC_A2,FE,MN:VA;0) 273.00 -2759+1.237*T; 6000.00  N
REF:15 !
PARAMETER L(BCC_A2,FE,MO:VA;0) 273.00 +36818-9.141*T; 6000.00  N
REF:51 !
PARAMETER L(BCC_A2,FE,MO:VA;1) 273.00 -362-5.724*T; 6000.00  N
REF:51 !
PARAMETER L(BCC_A2,FE,NB:VA;0) 273.00 -4400+6.333*T; 6000.00  N
REF:113 !
PARAMETER L(BCC_A2,FE,NI:VA;0) 273.00 -956.63-1.28726*T; 6000.00  N
REF:20 !
PARAMETER L(BCC_A2,FE,NI:VA;1) 273.00 +5000-5*T; 6000.00  N
REF:pov12 !
PARAMETER L(BCC_A2,FE,P:VA;0) 273.00 -161978+19.807*T; 6000.00  N
REF:230 !
PARAMETER G(BCC_A2,FE,PD:VA;0) 273.00 -38705.8678-12.9870*T; 6000.00  N
REF:242 ! 
PARAMETER G(BCC_A2,FE,PD:VA;1) 273.00 +54410.3132-15.1683*T; 6000.00  N
REF:242 ! 
PARAMETER L(BCC_A2,FE,S:VA;0) 273.00 -119675-18.7201*T; 6000.00  N
REF:82 !
PARAMETER L(BCC_A2,FE,SI:VA;0) 273.00 +4*LFESIB0#-4*FESIW1#; 6000.00  N
REF:24 !
PARAMETER L(BCC_A2,FE,SI:VA;1) 273.00 +4*LFESIB1#; 6000.00  N
REF:24 !
PARAMETER L(BCC_A2,FE,SI:VA;2) 273.00 +16*LFESIB2#; 6000.00  N
REF:24 !
PARAMETER L(BCC_A2,FE,TA:VA;0) 273.00 +3442+9.429*T; 6000.00  N
REF:288 !
PARAMETER L(BCC_A2,FE,TA:VA;1) 273.00 -334; 6000.00  N
REF:288 !
PARAMETER L(BCC_A2,FE,TI:VA;0) 273.00 -59098+11.5*T; 6000.00  N
REF:16 !
PARAMETER L(BCC_A2,FE,TI:VA;1) 273.00 -1796+1*T; 6000.00  N
REF:16 !
PARAMETER L(BCC_A2,FE,TI:VA;2) 273.00 +5602+3.5*T; 6000.00  N
REF:16 !
PARAMETER L(BCC_A2,FE,V:VA;0) 273.00 -23674+0.465*T; 6000.00  N
REF:15 !
PARAMETER L(BCC_A2,FE,V:VA;1) 273.00 +8283; 6000.00  N
REF:15 !
PARAMETER L(BCC_A2,FE,W:VA;0) 273.00 +41544; 6000.00  N
REF:20 !
PARAMETER L(BCC_A2,FE,W:VA;1) 273.00 -12621; 6000.00  N
REF:20 !
PARAMETER L(BCC_A2,FE,Y:VA;1) 273.00 -15000; 6000.00  N
REF:pov14 !
PARAMETER L(BCC_A2,LA,NI:VA;0) 273.00 +100000; 6000.00  N
REF:222 !
PARAMETER L(BCC_A2,MN,MO:VA;0) 273.00 +10000; 6000.00  N
REF:pov13 !
PARAMETER L(BCC_A2,MN,NI:VA;0) 273.00 -3508.428-23.78856*T; 6000.00  N
REF:244 !
PARAMETER L(BCC_A2,MN,PD:VA;0) 273.00 -25000-25*T; 6000.00  N
REF:pov14 !
PARAMETER L(BCC_A2,MN,PD:VA;1) 273.00 +1e-8; 6000.00  N
REF:pov14 !
PARAMETER L(BCC_A2,MN,S:VA;0) 273.00 -249000+13*T; 6000.00  N
REF:81 !
PARAMETER L(BCC_A2,MN,SI:VA;0) 273.00 -89620.7+2.94097*T; 6000.00  N
REF:92 !
PARAMETER L(BCC_A2,MN,SI:VA;1) 273.00 -7500; 6000.00  N
REF:92 !
PARAMETER L(BCC_A2,MN,TI:VA;0) 273.00 -23200+20*T; 6000.00  N
REF:12 !
PARAMETER L(BCC_A2,MN,TI:VA;1) 273.00 -1000; 6000.00  N
REF:12 !
PARAMETER L(BCC_A2,MN,V:VA;0) 273.00 -10000; 6000.00  N
REF:15 !
PARAMETER L(BCC_A2,MO,NB:VA;0) 273.00 +1E-7; 6000.00  N
REF:12 !
PARAMETER L(BCC_A2,MO,NI:VA;0) 273.00 +46422; 6000.00  N
REF:39 !
PARAMETER L(BCC_A2,MO,SI:VA;0) 273.00 -60000+5*T; 6000.00  N
REF:132 !
PARAMETER L(BCC_A2,MO,TI:VA;0) 273.00 +3383.4-10.0774*T; 6000.00  N
REF:125 !
PARAMETER L(BCC_A2,MO,TI:VA;1) 273.00 -56704.6+32.12*T; 6000.00  N
REF:125 !
PARAMETER L(BCC_A2,MO,TI:VA;2) 273.00 -15172.4; 6000.00  N
REF:125 !
PARAMETER L(BCC_A2,MO,V:VA;0) 273.00 +19245; 6000.00  N
REF:38 !
PARAMETER L(BCC_A2,MO,W:VA;0) 273.00 +2000; 6000.00  N
REF:55 !
PARAMETER L(BCC_A2,NB,NI:VA;0) 273.00 -18724.3+5.02405*T; 6000.00  N
REF:54 !
PARAMETER L(BCC_A2,NB,P:VA;0) 273.00 -328900+12.49*T; 6000.00  N
REF:232 !
PARAMETER L(BCC_A2,NB,P:VA;1) 273.00 +128100-16.36*T; 6000.00  N
REF:232 !
PARAMETER L(BCC_A2,NB,SI:VA;0) 273.00 -154000+17*T; 6000.00  N
REF:128 !
PARAMETER L(BCC_A2,NB,SI:VA;1) 273.00 -17000; 6000.00  N
REF:128 !
PARAMETER L(BCC_A2,NB,SI:VA;2) 273.00 +35000; 6000.00  N
REF:128 !
PARAMETER L(BCC_A2,NB,TI:VA;0) 273.00 +14000; 6000.00  N
REF:16 !
PARAMETER L(BCC_A2,NB,V:VA;0) 273.00 +1e-8; 6000.00  N
REF:92 !
PARAMETER L(BCC_A2,NB,W:VA;0) 273.00 -34343+6.074*T; 6000.00  N
REF:19 !
PARAMETER L(BCC_A2,NB,Y:VA;0) 273.00 +150000; 6000.00  N
REF:213 !
PARAMETER L(BCC_A2,NI,P:VA;0) 273.00 -176522.3-8.6002*T; 6000.00  N
REF:pov14 !
$PARAMETER L(BCC_A2,NI,SI:VA;0) 273.00 -205320+39.31*T; 6000.00  N
$REF:28 !
$PARAMETER L(BCC_A2,NI,SI:VA;1) 273.00 -81520; 6000.00  N
$REF:28 !
PARAMETER L(BCC_A2,NI,TI:VA;0) 273.00 -97427+12.112*T; 6000.00  N
REF:160 !
PARAMETER L(BCC_A2,NI,TI:VA;1) 273.00 -32315; 6000.00  N
REF:160 !
PARAMETER L(BCC_A2,NI,V:VA;0) 273.00 -30513.8+12.6138*T; 6000.00  N
REF:92 !
PARAMETER L(BCC_A2,NI,W:VA;0) 273.00 +82000; 6000.00  N
REF:20 !
PARAMETER L(BCC_A2,NI,Y:VA;0) 273.00 -2000; 6000.00  N
REF:213 !
PARAMETER L(BCC_A2,P,TI:VA;0) 273.00 -170000; 6000.00  N
REF:233 !
PARAMETER L(BCC_A2,SI,TI:VA;0) 273.00 -275629+42.509*T; 6000.00  N
REF:12 !
PARAMETER L(BCC_A2,SI,TI:VA;1) 273.00 +25025-2.002*T; 6000.00  N
REF:12 !
PARAMETER L(BCC_A2,SI,TI:VA;2) 273.00 +83941-6.715*T; 6000.00  N
REF:12 !
PARAMETER L(BCC_A2,SI,V:VA;0) 273.00 -205373.1+61.02211*T; 6000.00  N
REF:129 !
PARAMETER L(BCC_A2,TI,V:VA;0) 273.00 +10500-1.5*T; 6000.00  N
REF:12 !
PARAMETER L(BCC_A2,TI,V:VA;1) 273.00 +2000; 6000.00  N
REF:12 !
PARAMETER L(BCC_A2,TI,V:VA;2) 273.00 +1000; 6000.00  N
REF:12 !
PARAMETER L(BCC_A2,TI,W:VA;0) 273.00 +4313+12.761*T; 6000.00  N
REF:139 !
PARAMETER L(BCC_A2,TI,W:VA;1) 273.00 +9768-3.785*T; 6000.00  N
REF:139 !
$-------------------------------------------------------------------
$ BCC_A2 binary interactions with B
$-------------------------------------------------------------------
$
$-------------------------------------------------------------------
$ BCC_A2 binary interactions with C
$-------------------------------------------------------------------
PARAMETER L(BCC_A2,AL,FE:C;0) 273.00 +1e-8; 6000.00  N
REF:155 !
PARAMETER L(BCC_A2,AL,FE:C;1) 273.00 +1e-8; 6000.00  N
REF:155 !
PARAMETER L(BCC_A2,CO,CR:C;0) 273.00 +17208-13.519*T; 6000.00  N
REF:73 !
PARAMETER L(BCC_A2,CO,CR:C;1) 273.00 -5470; 6000.00  N
REF:73 !
PARAMETER L(BCC_A2,CO,NI:C;0) 273.00 +6000; 6000.00  N
REF:76 !
PARAMETER L(BCC_A2,CO,W:C;0) 273.00 -100000; 6000.00  N
REF:79 !
PARAMETER L(BCC_A2,CR,FE:C;0) 273.00 -1250000+667.7*T; 6000.00  N
REF:11 !
PARAMETER L(BCC_A2,CR,MN:C;0) 273.00 -20328+18.7339*T; 6000.00  N
REF:58 !
PARAMETER L(BCC_A2,CR,MN:C;1) 273.00 -9162+4.4183*T; 6000.00  N
REF:58 !
PARAMETER L(BCC_A2,FE,MN:C;0) 273.00 +34052-23.467*T; 6000.00  N
REF:15 !
PARAMETER L(BCC_A2,FE,MO:C;0) 273.00 -1750000+940*T; 6000.00  N
REF:27 !
PARAMETER L(BCC_A2,FE,NI:C;0) 273.00 -956.63-1.28726*T; 6000.00  N
REF:20 !
PARAMETER L(BCC_A2,FE,NI:C;1) 273.00 +1789.03-1.92912*T; 6000.00  N
REF:20 !
PARAMETER L(BCC_A2,FE,SI:C;0) 273.00 +1000000-100*T; 6000.00  N
REF:25 !
PARAMETER L(BCC_A2,FE,SI:C;1) 273.00 -900000; 6000.00  N
REF:25 !
PARAMETER L(BCC_A2,FE,V:C;0) 273.00 -23674+0.465*T; 6000.00  N
REF:15 !
PARAMETER L(BCC_A2,FE,V:C;1) 273.00 +8283; 6000.00  N
REF:15 !
PARAMETER L(BCC_A2,FE,W:C;0) 273.00 -140000; 6000.00  N
REF:20 !
PARAMETER L(BCC_A2,MN,V:C;0) 273.00 -10000; 6000.00  N
REF:15 !
PARAMETER L(BCC_A2,MO,TI:C;0) 273.00 -175027.2; 6000.00  N
REF:125 !
PARAMETER L(BCC_A2,MO,V:C;0) 273.00 +330000; 6000.00  N
REF:38 !
PARAMETER L(BCC_A2,MO,W:C;0) 273.00 +2000; 6000.00  N
REF:18 !
PARAMETER L(BCC_A2,NI,W:C;0) 273.00 +1E-8; 6000.00  N
REF:20 !
$-------------------------------------------------------------------
$ BCC_A2 binary interactions with N
$-------------------------------------------------------------------
PARAMETER L(BCC_A2,CR,FE:N;0) 273.00 -799379+293*T; 6000.00  N
REF:22 !
PARAMETER L(BCC_A2,FE,MO:N;0) 273.00 -151200; 6000.00  N
REF:40 !
$-------------------------------------------------------------------
$ BCC_A2 binary interactions with B,VA
$-------------------------------------------------------------------
PARAMETER L(BCC_A2,CR:B,VA;0) 273.00 -28702-13.9*T; 6000.00  N
REF:114 !
PARAMETER L(BCC_A2,NB:B,VA;0) 273.00 -167421; 6000.00  N
REF:117 !
PARAMETER L(BCC_A2,TI:B,VA;0) 273.00 -14723; 6000.00  N
REF:117 !
$-------------------------------------------------------------------
$ BCC_A2 binary interactions with C,VA
$-------------------------------------------------------------------
PARAMETER L(BCC_A2,AL:C,VA;0) 273.00 +130000+14*T; 6000.00  N
REF:155 !
PARAMETER L(BCC_A2,CR:C,VA;0) 273.00 -190*T; 6000.00  N
REF:11 !
PARAMETER L(BCC_A2,FE:C,VA;0) 273.00 -190*T; 6000.00  N
REF:11 !
PARAMETER L(BCC_A2,NB:C,VA;0) 273.00 -588143; 6000.00  N
REF:19 !
PARAMETER L(BCC_A2,MO:C,VA;0) 273.00 -50000; 6000.00  N
REF:17 !
PARAMETER L(BCC_A2,TI:C,VA;0) 273.00 -881180+45.5*T; 6000.00  N
REF:16 !
PARAMETER L(BCC_A2,V:C,VA;0) 273.00 -297868; 6000.00  N
REF:15 !
$-------------------------------------------------------------------
$ BCC_A2 binary interactions with N,VA
$-------------------------------------------------------------------
PARAMETER L(BCC_A2,CR:N,VA;0) 273.00 -250000; 6000.00  N
REF:pov12 !
PARAMETER L(BCC_A2,MN:N,VA;0) 273.00 -185000; 6000.00  N
REF:22 !
PARAMETER L(BCC_A2,NB:N,VA;0) 273.00 -357277+129.474*T; 6000.00  N
REF:16 !
PARAMETER L(BCC_A2,NB:N,VA;1) 273.00 +1e-8; 6000.00  N
REF:16 !
PARAMETER L(BCC_A2,TA:N,VA;0) 273.00 +1e-8; 6000.00  N
REF:pov23 !
PARAMETER L(BCC_A2,TA:N,VA;1) 273.00 +1250000-280*T; 6000.00  N
REF:pov23 !
PARAMETER L(BCC_A2,TI:N,VA;0) 273.00 -3215338; 6000.00  N
REF:16 !
PARAMETER L(BCC_A2,V:N,VA;0) 273.00 -1680000+325*T; 6000.00  N
REF:48 !
PARAMETER L(BCC_A2,W:N,VA;0) 273.00 +83285-69.977*T; 6000.00  N
REF:140 !
$-------------------------------------------------------------------
$ BCC_A2 binary interactions with O,VA
$-------------------------------------------------------------------
PARAMETER L(BCC_A2,CR:O,VA;0) 273.00 -709542; 6000.00  N
REF:198 !
PARAMETER L(BCC_A2,FE:O,VA;0) 273.00 -526267.6; 6000.00  N
REF:197 !
PARAMETER L(BCC_A2,HF:O,VA;0) 273.00 -981440+20.349*T; 6000.00  N
REF:194 !
PARAMETER L(BCC_A2,LA:O,VA;0) 273.00 -1400000; 6000.00  N
REF:197 !
PARAMETER L(BCC_A2,MO:O,VA;0) 273.00 -725000+400*T; 6000.00  N
REF:POV12 !
PARAMETER L(BCC_A2,NI:O,VA;0) 273.00 -400000+50*T; 6000.00  N
REF:199 !
PARAMETER L(BCC_A2,TI:O,VA;0) 273.00 -1207294+274.32*T; 6000.00  N
REF:240 !
PARAMETER L(BCC_A2,Y:O,VA;0) 273.00 -2500000+195*T; 6000.00  N
REF:pov14 !
PARAMETER L(BCC_A2,Y:O,VA;1) 273.00 -764174; 6000.00  N
REF:238 !
$-------------------------------------------------------------------
$ BCC_A2 binary interactions with C,N
$-------------------------------------------------------------------
PARAMETER L(BCC_A2,TI:C,N;0) 273.00 -11540+20*T; 6000.00  N
REF:103 !
$******************** ternary interactions ***************************
$-------------------------------------------------------------------
$ BCC_A2 ternary interactions with VA
$-------------------------------------------------------------------
PARAMETER L(BCC_A2,AL,CR,NI:VA;0) 273.00 +42500; 6000.00  N
REF:91 !
PARAMETER L(BCC_A2,AL,FE,MN:VA;0) 273.00 +1e-8; 6000.00  N
REF:pov14 !
PARAMETER L(BCC_A2,AL,FE,MN:VA;1) 273.00 +1e-8; 6000.00  N
REF:pov14 !
PARAMETER L(BCC_A2,AL,FE,MN:VA;2) 273.00 -2000+13*T; 6000.00  N
REF:pov14 !
PARAMETER L(BCC_A2,AL,FE,NI:VA;0) 273.00 -110700+34*T; 6000.00  N
REF:95 !
PARAMETER L(BCC_A2,AL,FE,NI:VA;1) 273.00 -27000-1.1*T; 6000.00  N
REF:95 !
PARAMETER L(BCC_A2,AL,FE,NI:VA;2) 273.00 -204500+107*T; 6000.00  N
REF:95 !
PARAMETER L(BCC_A2,AL,TI,V:VA;0) 273.00 +32045.963; 6000.00  N
REF:92 !
PARAMETER L(BCC_A2,CO,CR,CU:VA;0) 273.00 +1e-8; 6000.00  N
REF:130 !
PARAMETER L(BCC_A2,CO,CR,CU:VA;1) 273.00 -220000; 6000.00  N
REF:130 !
PARAMETER L(BCC_A2,CO,CR,CU:VA;2) 273.00 +1e-8; 6000.00  N
REF:130 !
PARAMETER L(BCC_A2,CO,CU,FE:VA;0) 273.00 -155000+75*T; 6000.00  N
REF:228 !
PARAMETER L(BCC_A2,CO,CU,FE:VA;1) 273.00 -155000+75*T; 6000.00  N
REF:228 !
PARAMETER L(BCC_A2,CO,CU,FE:VA;2) 273.00 -155000+75*T; 6000.00  N
REF:228 !
PARAMETER L(BCC_A2,CO,CU,MN:VA;0) 273.00 +5000; 6000.00  N
REF:87 !
PARAMETER L(BCC_A2,CO,CU,MN:VA;1) 273.00 +5000; 6000.00  N
REF:87 !
PARAMETER L(BCC_A2,CO,CU,MN:VA;2) 273.00 +5000; 6000.00  N
REF:87 !
PARAMETER L(BCC_A2,CO,FE,MO:VA;0) 273.00 +30000-51*T; 6000.00  N
REF:pov13 !
PARAMETER L(BCC_A2,CO,FE,MO:VA;1) 273.00 +30000-51*T; 6000.00  N
REF:pov13 !
PARAMETER L(BCC_A2,CO,FE,MO:VA;2) 273.00 +30000-51*T; 6000.00  N
REF:pov13 !
PARAMETER L(BCC_A2,CR,CU,FE:VA;0) 273.00 +15000-38*T; 6000.00  N
REF:pov16 !
PARAMETER L(BCC_A2,CR,CU,FE:VA;1) 273.00 +1e-8; 6000.00  N
REF:225 !
PARAMETER L(BCC_A2,CR,CU,FE:VA;2) 273.00 +15000-38*T; 6000.00  N
REF:pov16 !
PARAMETER L(BCC_A2,CR,CU,NB:VA;0) 273.00 +20000; 6000.00  N
REF:130 !
PARAMETER L(BCC_A2,CR,CU,NI:VA;0) 273.00 +1e-8; 6000.00  N
REF:226 !
PARAMETER L(BCC_A2,CR,FE,MN:VA;0) 273.00 -25000+12*T; 6000.00  N
REF:pov17 !
PARAMETER L(BCC_A2,CR,FE,MO:VA;0) 273.00 1e-7; 6000.00  N
REF:12 !
PARAMETER L(BCC_A2,CR,FE,NB:VA;0) 273.00 -35000; 6000.00  N
REF:pov13 !
PARAMETER L(BCC_A2,CR,FE,NI:VA;0) 273.00 +3000+5*T; 6000.00 N
REF:jac17 !
PARAMETER L(BCC_A2,CR,FE,NI:VA;1) 273.00 +9000-6*T; 6000.00 N
REF:jac17 !
PARAMETER L(BCC_A2,CR,FE,NI:VA;2) 273.00 -30000+20*T; 6000.00  N
REF:13 !
PARAMETER L(BCC_A2,CR,FE,P:VA;0) 273.00 -50000; 6000.00  N
REF:pov12 !
PARAMETER L(BCC_A2,CR,FE,S:VA;0) 273.00 -420000; 6000.00  N
REF:12 !
PARAMETER L(BCC_A2,CR,FE,S:VA;1) 273.00 -120000; 6000.00  N
REF:12 !
PARAMETER L(BCC_A2,CR,FE,S:VA;2) 273.00 -420000; 6000.00  N
REF:12 !
PARAMETER L(BCC_A2,CR,FE,SI:VA;0) 273.00 -54000; 6000.00  N
REF:43 !
PARAMETER L(BCC_A2,CR,FE,TI:VA;0) 273.00 +1E-7; 6000.00  N
REF:12 !
PARAMETER L(BCC_A2,CR,FE,V:VA;0) 273.00 +14881; 6000.00  N
REF:52 !
PARAMETER L(BCC_A2,CR,FE,V:VA;1) 273.00 +17968; 6000.00  N
REF:52 !
PARAMETER L(BCC_A2,CR,FE,V:VA;2) 273.00 -7692; 6000.00  N
REF:52 !
PARAMETER L(BCC_A2,CR,MO,NI:VA;0) 273.00 -75000; 6000.00  N
REF:pov17 !
PARAMETER L(BCC_A2,CR,MO,NI:VA;1) 273.00 +1E-7; 6000.00  N
REF:pov14 !
PARAMETER L(BCC_A2,CR,MO,NI:VA;2) 273.00 +1E-7; 6000.00  N
REF:pov14 !
PARAMETER L(BCC_A2,CR,NI,W:VA;0) 273.00 +4102; 6000.00  N
REF:138 !
PARAMETER L(BCC_A2,CR,NI,W:VA;1) 273.00 -122160; 6000.00  N
REF:138 !
PARAMETER L(BCC_A2,CR,NI,W:VA;2) 273.00 +4102; 6000.00  N
REF:138 !
PARAMETER L(BCC_A2,CU,FE,MN:VA;0) 273.00 +20000+1.15*T; 6000.00  N
REF:87 !
PARAMETER L(BCC_A2,CU,FE,MN:VA;1) 273.00 +20000+1.15*T; 6000.00  N
REF:87 !
PARAMETER L(BCC_A2,CU,FE,MN:VA;2) 273.00 +20000+1.15*T; 6000.00  N
REF:87 !
PARAMETER L(BCC_A2,CU,FE,NI:VA;0) 273.00 -75000+150*T; 6000.00  N
REF:pov14 !
PARAMETER L(BCC_A2,CU,FE,SI:VA;0) 273.00 -158642.5+50*T; 6000.00  N
REF:228 !
PARAMETER L(BCC_A2,CU,FE,SI:VA;1) 273.00 -182105.5+70*T; 6000.00  N
REF:228 !
PARAMETER L(BCC_A2,CU,FE,SI:VA;2) 273.00 -158642.5+50*T; 6000.00  N
REF:228 !
PARAMETER L(BCC_A2,CU,FE,V:VA;0) 273.00 +30000-25*T; 6000.00  N
REF:228 !
PARAMETER L(BCC_A2,CU,FE,V:VA;1) 273.00 +30000-25*T; 6000.00  N
REF:228 !
PARAMETER L(BCC_A2,CU,FE,V:VA;2) 273.00 +30000-25*T; 6000.00  N
REF:228 !
PARAMETER L(BCC_A2,FE,MN,MO:VA;0) 273.00 +25000-50*T; 6000.00 N
REF:pov17 !
PARAMETER L(BCC_A2,FE,MN,NI:VA;0) 273.00 -75000+50*T; 6000.00 N
REF:pov17 !
PARAMETER L(BCC_A2,FE,MN,PD:VA;0) 273.00 -40000; 6000.00  N
REF:pov14 !
PARAMETER L(BCC_A2,FE,MN,SI:VA;0) 273.00 -97474; 6000.00  N
REF:53 !
PARAMETER L(BCC_A2,FE,MO,NI:VA;0) 273.00 -35743; 6000.00  N
REF:41 !
PARAMETER L(BCC_A2,FE,MO,SI:VA;0) 273.00 +1E-8; 6000.00  N
REF:12 !
PARAMETER L(BCC_A2,FE,MO,W:VA;0) 273.00 +3000; 6000.00  N
REF:55 !
PARAMETER L(BCC_A2,FE,NB,NI:VA;0) 273.00 +1E-8; 6000.00  N
REF:23 !
PARAMETER L(BCC_A2,FE,NI,S:VA;0) 273.00 -130000; 6000.00  N
REF:12 !
PARAMETER L(BCC_A2,FE,NI,S:VA;1) 273.00 -330000; 6000.00  N
REF:12 !
PARAMETER L(BCC_A2,FE,NI,S:VA;2) 273.00 +1e-8; 6000.00  N
REF:12 !
PARAMETER L(BCC_A2,FE,NI,SI:VA;0) 273.00 -57000; 6000.00  N
REF:28 !
PARAMETER L(BCC_A2,FE,NI,SI:VA;1) 273.00 -70000; 6000.00  N
REF:28 !
PARAMETER L(BCC_A2,FE,NI,SI:VA;2) 273.00 +1E-8; 6000.00  N
REF:28 !
PARAMETER L(BCC_A2,FE,NI,TI:VA;0) 273.00 -70000; 6000.00  N
REF:23 !
PARAMETER L(BCC_A2,FE,NI,V:VA;0) 273.00 +1E-8; 6000.00  N
REF:23 !
PARAMETER L(BCC_A2,MN,NI,SI:VA;0) 273.00 -360523.246; 6000.00  N
REF:251 !
PARAMETER L(BCC_A2,MN,NI,SI:VA;1) 273.00 -417536.599; 6000.00  N
REF:251 !
PARAMETER L(BCC_A2,MN,NI,SI:VA;2) 273.00 1e-8; 6000.00  N
REF:251 !
$-------------------------------------------------------------------
$ BCC_A2 ternary interactions with C
$-------------------------------------------------------------------
$
$-------------------------------------------------------------------
$ BCC_A2 ternary interactions with N
$-------------------------------------------------------------------
PARAMETER L(BCC_A2,CR,FE,MN:N;0) 273.00 +1E-8; 6000.00  N
REF:22 !
$-------------------------------------------------------------------
$ BCC_A2 ternary interactions with C,N,VA
$-------------------------------------------------------------------
$
$-------------------------------------------------------------------
$ BCC_A2 quaternary interactions with VA
$-------------------------------------------------------------------
PARAMETER L(BCC_A2,CR,FE,NB,NI:VA;0) 273.00 -500000; 6000.00  N
REF:23 !
$-------------------------------------------------------------------
$ BCC_A2 magnetic contribution
$-------------------------------------------------------------------
PARAMETER TC(BCC_A2,CO:VA;0) 273.00 +1450; 6000.00  N
REF:73 !
PARAMETER BMAGN(BCC_A2,CO:VA;0) 273.00 +1.35; 6000.00  N
REF:73 !
PARAMETER TC(BCC_A2,CR:VA;0) 273.00 -311.5; 6000.00  N
REF:22 !
PARAMETER BMAGN(BCC_A2,CR:VA;0) 273.00 -0.008; 6000.00  N
REF:0 !
PARAMETER TC(BCC_A2,FE:VA;0) 273.00 +1043; 6000.00  N
REF:0 !
PARAMETER BMAGN(BCC_A2,FE:VA;0) 273.00 +2.22; 6000.00  N
REF:0 !
PARAMETER TC(BCC_A2,FE:B;0) 273.00 +1043; 6000.00  N
REF:115 !
PARAMETER BMAGN(BCC_A2,FE:B;0) 273.00 +2.22; 6000.00  N
REF:115 !
PARAMETER TC(BCC_A2,MN:VA;0) 273.00 -580; 6000.00  N
REF:0 !
PARAMETER BMAGN(BCC_A2,MN:VA;0) 273.00 -0.27; 6000.00  N
REF:0 !
PARAMETER TC(BCC_A2,NI:VA;0) 273.00 +575; 6000.00  N
REF:0 !
PARAMETER BMAGN(BCC_A2,NI:VA;0) 273.00 +0.85; 6000.00  N
REF:0 !
PARAMETER TC(BCC_A2,AL,FE:VA;1) 273.00 +504; 6000.00  N
REF:92 !
PARAMETER TC(BCC_A2,CO,FE:VA;0) 273.00 +590; 6000.00  N
REF:74 !
PARAMETER BMAGN(BCC_A2,CO,FE:VA;0) 273.00 +1.406; 6000.00  N
REF:152 !
PARAMETER BMAGN(BCC_A2,CO,FE:VA;1) 273.00 -0.6617; 6000.00  N
REF:152 !
PARAMETER TC(BCC_A2,CO,NI:VA;0) 273.00 +556; 6000.00  N
REF:79 !
PARAMETER TC(BCC_A2,CO,NI:VA;1) 273.00 -288; 6000.00  N
REF:79 !
PARAMETER BMAGN(BCC_A2,CO,NI:VA;0) 273.00 +0.474; 6000.00  N
REF:79 !
PARAMETER TC(BCC_A2,CO,W:VA;0) 273.00 -3379; 6000.00  N
REF:79 !
PARAMETER BMAGN(BCC_A2,CO,W:VA;0) 273.00 -3.146; 6000.00  N
REF:79 !
PARAMETER TC(BCC_A2,CR,FE:VA;0) 273.00 +1650; 6000.00  N
REF:11 !
PARAMETER TC(BCC_A2,CR,FE:VA;1) 273.00 +550; 6000.00  N
REF:11 !
PARAMETER TC(BCC_A2,CO,MO:VA;0) 273.00 -3700; 6000.00  N
REF:77 !
PARAMETER BMAGN(BCC_A2,CO,MO:VA;0) 273.00 -3.445; 6000.00  N
REF:77 !
PARAMETER TC(BCC_A2,CO,FE,MO:VA;0) 273.00 +1e-8; 6000.00  N
REF:pov10 !
PARAMETER BMAGN(BCC_A2,CO,FE,MO:VA;0) 273.00 +1e-8; 6000.00  N
REF:pov10 !
PARAMETER BMAGN(BCC_A2,CR,FE:VA;0) 273.00 -0.85; 6000.00  N
REF:pov09 !
PARAMETER TC(BCC_A2,CR,NI:VA;0) 273.00 +2373; 6000.00  N
REF:11 !
PARAMETER TC(BCC_A2,CR,NI:VA;1) 273.00 +617; 6000.00  N
REF:11 !
PARAMETER BMAGN(BCC_A2,CR,NI:VA;0) 273.00 +4; 6000.00  N
REF:11 !
PARAMETER TC(BCC_A2,CU,FE:VA;0) 273.00 +800; 6000.00  N
REF:gst15 !
PARAMETER BMAGN(BCC_A2,CU,FE:VA;0) 273.00 +1e-8; 6000.00  N
REF:pov09 !
PARAMETER TC(BCC_A2,FE,MO:VA;0) 273.00 +335; 6000.00  N
REF:27 !
PARAMETER TC(BCC_A2,FE,MO:VA;1) 273.00 +526; 6000.00  N
REF:27 !
PARAMETER TC(BCC_A2,FE,PD:VA;0) 273.00 +250; 6000.00  N
REF:27 !
PARAMETER TC(BCC_A2,FE,SI:VA;1) 273.00 +8*ETCFESI#; 6000.00  N
REF:24 !
PARAMETER BMAGN(BCC_A2,FE,V:VA;0) 273.00 -2.26; 6000.00  N
REF:15 !
PARAMETER TC(BCC_A2,FE,V:VA;0) 273.00 -110; 6000.00  N
REF:15 !
PARAMETER TC(BCC_A2,FE,V:VA;1) 273.00 +3075; 6000.00  N
REF:15 !
PARAMETER TC(BCC_A2,FE,V:VA;2) 273.00 +808; 6000.00  N
REF:15 !
PARAMETER TC(BCC_A2,FE,V:VA;3) 273.00 -2169; 6000.00  N
REF:15 !
PARAMETER TC(BCC_A2,MN,PD:VA;0) 273.00 +12000; 6000.00  N
REF:pov14 !
PARAMETER TC(BCC_A2,MN,PD:VA;1) 273.00 -12000; 6000.00  N
REF:pov14 !
PARAMETER BMAGN(BCC_A2,MN,PD:VA;0) 273.00 +1e-8; 6000.00  N
REF:242 !
PARAMETER BMAGN(BCC_A2,MN,PD:VA;1) 273.00 -1e-8; 6000.00  N
REF:242 !
PARAMETER TC(BCC_A2,CR:C;0) 273.00 -311.5; 6000.00  N
REF:11 !
PARAMETER BMAGN(BCC_A2,CR:C;0) 273.00 -0.008; 6000.00  N
REF:11 !
PARAMETER TC(BCC_A2,FE:C;0) 273.00 +1043; 6000.00  N
REF:11 !
PARAMETER BMAGN(BCC_A2,FE:C;0) 273.00 +2.22; 6000.00  N
REF:11 !
PARAMETER TC(BCC_A2,NI:C;0) 273.00 +575; 6000.00  N
REF:11 !
PARAMETER BMAGN(BCC_A2,NI:C;0) 273.00 +0.85; 6000.00  N
REF:11 !
PARAMETER TC(BCC_A2,CR,FE:C;0) 273.00 +1650; 6000.00  N
REF:11 !
PARAMETER TC(BCC_A2,CR,FE:C;1) 273.00 +550; 6000.00  N
REF:11 !
PARAMETER BMAGN(BCC_A2,CR,FE:C;0) 273.00 -0.85; 6000.00  N
REF:11 !
PARAMETER TC(BCC_A2,FE,MN:VA;0) 273.00 +123; 6000.00  N
REF:92 !
PARAMETER TC(BCC_A2,FE,MO:C;0) 273.00 +335; 6000.00  N
REF:27 !
PARAMETER TC(BCC_A2,FE,MO:C;1) 273.00 +526; 6000.00  N
REF:27 !
PARAMETER TC(BCC_A2,CR:N;0) 273.00 -311.5; 6000.00  N
REF:pov09 !
PARAMETER BMAGN(BCC_A2,CR:N;0) 273.00 -0.008; 6000.00  N
REF:22 !
PARAMETER TC(BCC_A2,FE:N;0) 273.00 +1043; 6000.00  N
REF:22 !
PARAMETER BMAGN(BCC_A2,FE:N;0) 273.00 +2.22; 6000.00  N
REF:22 !
PARAMETER TC(BCC_A2,NI:N;0) 273.00 +575; 6000.00  N
REF:30 !
PARAMETER BMAGN(BCC_A2,NI:N;0) 273.00 +0.85; 6000.00  N
REF:30 !
PARAMETER TC(BCC_A2,NI,TI:VA;0) 273.00 -575; 6000.00  N
REF:160 !
PARAMETER BMAGN(BCC_A2,NI,TI:VA;0) 273.00 -0.85; 6000.00  N
REF:160 !
PARAMETER TC(BCC_A2,CR,FE:N;0) 273.00 +1650; 6000.00  N
REF:22 !
PARAMETER TC(BCC_A2,CR,FE:N;1) 273.00 +550; 6000.00  N
REF:22 !
PARAMETER BMAGN(BCC_A2,CR,FE:N;0) 273.00 -0.85; 6000.00  N
REF:22 !

$####################################################################
$ THERMODYNAMIC PARAMETERS: H_BCC  
$####################################################################
$
 TYPE_DEFINITION S GES A_P_D H_BCC MAGNETIC  -1.0    0.4 !
$ MATCALC_DESCRIPTION: bcc_a2 Fe with H-solubility using alternative sublattice description with less interstitial sites, e.g. Ref 223
$ MATCALC_PRIORITY: 1
 PHASE H_BCC  %S  2 1   1 !
    CONSTITUENT H_BCC  : FE% : H,VA% :  !
$-------------------------------------------------------------------
$ BCC_A2 endmember compounds with VA
$-------------------------------------------------------------------
PARAMETER G(H_BCC,FE:VA;0) 273.00 +GHSERFE#; 6000.00  N
REF:0 !
PARAMETER G(H_BCC,FE:H;0) 273.00 +71098.3995-986.034062*T+155.942278*T*LN(T)
  -0.0894166963*T**2+GHSERFE#+0.5*GHSERHH#; 1811.00  Y
  +80393.95+16.72144*T+GHSERFE#+0.5*GHSERHH#; 6000.00  N
REF:223 !
PARAMETER TC(H_BCC,FE:VA;0) 273.00 +1043; 6000.00  N
REF:0 !
PARAMETER BMAGN(H_BCC,FE:VA;0) 273.00 +2.22; 6000.00  N
REF:0 !

$####################################################################
$                   THERMODYNAMIC PARAMETERS: HCP_A3 
$####################################################################
$
 TYPE_DEFINITION ) GES A_P_D HCP_A3 MAGNETIC  -3.0    0.28 !
$ MATCALC_DESCRIPTION: Hexagonal close-packed. M2C, denoted "hcp#01" in the MatCalc databases, with C on interstitial sites and Mo as mayor constituent. Cr and V can dissolve with significant quantities in M2C. M2C carbide and M2N nitride composition sets can be defined by the user (syntax see top of database). M2C is an important precipitate phase, e.g. in complex tool steels, etc.
$ MATCALC_PRIORITY: 3
 PHASE HCP_A3  %)  2 1   0.5 !
    CONSTITUENT HCP_A3  : AL,CO%,CR,CU,FE,HF,MN,MO,NB,NI,PD,SI,TA,
                          TI%,V,W,Y : B,C,N,O,VA% :  !
$-------------------------------------------------------------------
$ HCP_A3 endmember compounds with VA
$-------------------------------------------------------------------
PARAMETER G(HCP_A3,AL:VA;0) 273.00 +5481-1.8*T+GHSERAL#; 2900.00  N
REF:0 !
PARAMETER G(HCP_A3,CO:VA;0) 273.00 +GHSERCO#; 6000.00  N
REF:73 !
PARAMETER G(HCP_A3,CR:VA;0) 273.00 +4438+GHSERCR#; 6000.00  N
REF:0 !
PARAMETER G(HCP_A3,CU:VA;0) 273.00 +600+0.2*T+GHSERCU#; 3200.00  N
REF:0 !
PARAMETER G(HCP_A3,FE:VA;0) 273.00 -3705.78+12.591*T-1.15*T*LN(T)
   +0.00064*T**2+GHSERFE#; 1811.00  Y
   -3957.199+5.24951*T+0.49251E+31*T**(-9)+GHSERFE#; 6000.00  N
REF:0 !
PARAMETER G(HCP_A3,HF:VA;0) 273.00 GHSERHF#; 6000.00  N
REF:0 !
PARAMETER G(HCP_A3,MN:VA;0) 273.00 -4439.3+133.007*T-24.5177*T*LN(T)
   -0.006*T**2+69600*T**(-1); 1519.00  Y
   -27070.1+310.7894*T-48*T*LN(T)+3.86196E+30*T**(-9); 6000.00  N
REF:66 !
PARAMETER G(HCP_A3,MO:VA;0) 273.00 +11550+GHSERMO#; 6000.00  N
REF:0 !
PARAMETER G(HCP_A3,NB:VA;0) 273.00 +10000+2.4*T+GHEXTNB#; 6000.00  N
REF:0 !
PARAMETER G(HCP_A3,NI:VA;0) 273.00 +1046+1.255*T+GHSERNI#; 6000.00  N
REF:0 !
PARAMETER G(HCP_A3,PD:VA;0) 273.00 +2000+0.1*T+GHSERPD#; 6000.00  N
REF:0 !
PARAMETER G(HCP_A3,SI:VA;0) 273.00 +49200-20.8*T+GHSERSI#; 6000.00  N
REF:0 !
PARAMETER G(HCP_A3,TA:VA;0) 273.00 +GTAHCP#; 6000.00  N
REF:0 !
PARAMETER G(HCP_A3,TI:VA;0) 273.00 +GHSERTI#; 6000.00  N
REF:0 !
PARAMETER G(HCP_A3,V:VA;0) 273.00 +4000+2.4*T+GHSERVV#; 6000.00  N
REF:0 !
PARAMETER G(HCP_A3,W:VA;0) 273.00 +14750+GHSERWW#; 6000.00  N
REF:0 !
PARAMETER G(HCP_A3,Y:VA;0) 273.00 +GHSERYY#; 6000.00  N
REF:0 !
$-------------------------------------------------------------------
$ HCP_A3 endmember compounds with B
$-------------------------------------------------------------------
PARAMETER G(HCP_A3,TI:B;0) 273.00 +GHSERTI#+0.5*GHSERBB#
   -56229; 6000.00  N
REF:117 !
$-------------------------------------------------------------------
$ HCP_A3 endmember compounds with C
$-------------------------------------------------------------------
PARAMETER G(HCP_A3,CO:C;0) 273.00 +GHSERCO#+0.5*GHSERCC#
   +22916.5-2.855*T; 6000.00  N
REF:73 !
PARAMETER G(HCP_A3,CR:C;0) 273.00 +GHSERCR#+0.5*GHSERCC#
   -18504+9.4173*T
   -2.4997*T*LN(T)+1.386E-3*T**2; 6000.00  N
REF:11 !
PARAMETER G(HCP_A3,FE:C;0) 273.00 +GFEFCC#+0.5*GHSERCC#
   +52905-11.9075*T; 6000.00  N
REF:11 !
PARAMETER G(HCP_A3,MN:C;0) 273.00 +GHSERMN#+0.5*GHSERCC#
   -16692+4.319*T; 6000.00  N
REF:15 !
PARAMETER G(HCP_A3,MO:C;0) 273.00 +1*GHSERMO#+0.5*GHSERCC#
   -24150-3.625*T-163000*T**(-1); 6000.00  N
REF:17 !
PARAMETER G(HCP_A3,NB:C;0) 273.00 -105000+205*T-34.986618*T*LN(T)
   -0.002897*T**2-58298590*T**(-3)+252376*T**(-1); 6000.00  N
REF:pov09 !
PARAMETER G(HCP_A3,NI:C;0) 273.00 +GHSERNI#+0.5*GHSERCC#
   +34796+2.665*T; 6000.00  N
REF:11 !
PARAMETER G(HCP_A3,TA:C;0) 273.00 +GHSERTA#+0.5*GHSERCC#
   -100000+15*T; 6000.00  N
REF:pov23 !
PARAMETER G(HCP_A3,TI:C;0) 273.00 +GHSERTI#+0.5*GHSERCC#
   -67577-8.6*T; 6000.00  N
REF:16 !
PARAMETER G(HCP_A3,V:C;0) 273.00 -85473+182.441*T-30.551*T*LN(T)
   -0.00538998*T**2+229029*T**(-1); 6000.00  N
REF:15 !
PARAMETER G(HCP_A3,W:C;0) 273.00 +GHSERWW#+0.5*GHSERCC#
   -6715-6.65*T; 6000.00  N
REF:19 !
$-------------------------------------------------------------------
$ HCP_A3 endmember compounds with N
$-------------------------------------------------------------------
PARAMETER G(HCP_A3,AL:N;0) 273.00 +80000+GHSERAL#+0.5*GHSERNN#; 6000.00  N
REF:92 !
PARAMETER G(HCP_A3,CO:N;0) 273.00 -13140+198.577*T-36.621*T*LN(T)
   +96383*T**(-1)-8.42E-04*T**2; 6000.00  N
REF:135 !
PARAMETER G(HCP_A3,CR:N;0) 273.00 -59000+58.5*T-4*T*LN(T)
   +GHSERCR#+0.5*GHSERNN#; 6000.00  N
REF:pov12 !
PARAMETER G(HCP_A3,FE:N;0) 273.00 -12015+37.98*T+GHSERFE#
 +0.5*GHSERNN#; 6000.00  N
REF:22 !
PARAMETER G(HCP_A3,MN:N;0) 273.00 -56000+211.1804*T-38*T*LN(T)
   +129442*T**(-1); 6000.00  N
REF:22 !
PARAMETER G(HCP_A3,MO:N;0) 273.00 -29450+28.7*T+GHSERMO#
 +0.5*GHSERNN#; 6000.00  N
REF:64 !
PARAMETER G(HCP_A3,NB:N;0) 273.00 +GHSERNB#+0.5*GHSERNN#-135568
   +59.295*T-2*T*LN(T); 6000.00  N
REF:16 !
PARAMETER G(HCP_A3,NI:N;0) 273.00 -4409.6+72.93*T-7.36*T*LN(T)
   +0.00614*T**2+GHSERNI#+0.5*GHSERNN#; 6000.00  N
REF:67 !
PARAMETER G(HCP_A3,TA:N;0) 273.00 +1*GHSERTA#+0.5*GHSERNN#
   -75000+30*T; 6000.00  N
REF:pov23 !
PARAMETER G(HCP_A3,TI:N;0) 273.00 +0.5*GHSERTI#+0.5*GTIN#-6046.53
 -2.653*T; 6000.00  N
REF:16 !
PARAMETER G(HCP_A3,V:N;0) 273.00 -139000+50.4*T+GHSERVV#
 +0.5*GHSERNN#; 6000.00  N
REF:48 !
PARAMETER G(HCP_A3,W:N;0) 273.00 -12811.336+186.68879*T-34.217887*T*LN(T)
   +105601*T**(-1)-0.004509875*T**2; 6000.00  N
REF:140 !
$-------------------------------------------------------------------
$ HCP_A3 endmember compounds with O
$-------------------------------------------------------------------
PARAMETER G(HCP_A3,AL:O;0) 273.00 +5481-1.8*T+GHSERAL#
 +0.5*GHSEROO#; 6000.00  N
REF:pov12 !
PARAMETER G(HCP_A3,CO:O;0) 273.00 +GHSERCO#+0.5*GHSEROO#; 6000.00  N
REF:pov12 !
PARAMETER G(HCP_A3,CR:O;0) 273.00 +4438+GHSERCR#
 +0.5*GHSEROO#; 6000.00  N
REF:pov12 !
PARAMETER G(HCP_A3,CU:O;0) 273.00 +600+0.2*T+GHSERCU#
 +0.5*GHSEROO#; 6000.00  N
REF:pov12 !
PARAMETER G(HCP_A3,FE:O;0) 273.00 -3705.78+12.591*T-1.15*T*LN(T)
   +0.00064*T**2+GHSERFE#+0.5*GHSEROO#; 1811.00  Y
