Repository: gareginaslanyan/ThermoGar

# ThermoGar 0.4.4

ThermoGar — локальное настольное приложение для термодинамических
CALPHAD-расчётов сплавов. Работает без интернета, считает на открытых базах
MatCalc и показывает результат в браузере: таблицы фаз и их составов,
диаграммы состояния, кривые затвердевания, энергии, физические свойства
и кинетику.

> **Исследовательское программное обеспечение.** Сверка с измеренным
> проведена на трёх случаях: качественно база права, количественно доли фаз
> промахиваются в 1,6…2,6 раза — доли фаз следует считать оценкой, а не
> измерением (см. docs/LIMITS_OF_APPLICABILITY.md). Числа получены из
> выбранной термодинамической модели и не заменяют аттестацию материала.

File: databases/converted/al/mc_al_v2037_with_mobility.thermogar.tdb (part 5 of 9)
$ THERMOGAR_CONVERSION
PARAMETER L(GP_MAT,AL,SI:SI:AL:AL,SI:VA;0) 273.00 +SFALSI#; 6000.00  N
REF:85 !
PARAMETER L(GP_MAT,AL:AL,SI:AL,SI:AL:VA;0) 273.00 +SFALSI#; 6000.00  N
REF:85 !
PARAMETER L(GP_MAT,SI:AL,SI:AL,SI:SI:VA;0) 273.00 +SFALSI#; 6000.00  N
REF:85 !
PARAMETER L(GP_MAT,AL:AL,SI:AL,SI:SI:VA;0) 273.00 +SFALSI#; 6000.00  N
REF:85 !
PARAMETER L(GP_MAT,SI:AL,SI:AL,SI:AL:VA;0) 273.00 +SFALSI#; 6000.00  N
REF:85 !
PARAMETER L(GP_MAT,AL:AL,SI:AL:AL,SI:VA;0) 273.00 +SFALSI#; 6000.00  N
REF:85 !
PARAMETER L(GP_MAT,SI:AL,SI:SI:AL,SI:VA;0) 273.00 +SFALSI#; 6000.00  N
REF:85 !
PARAMETER L(GP_MAT,AL:AL,SI:SI:AL,SI:VA;0) 273.00 +SFALSI#; 6000.00  N
REF:85 !
PARAMETER L(GP_MAT,SI:AL,SI:AL:AL,SI:VA;0) 273.00 +SFALSI#; 6000.00  N
REF:85 !
PARAMETER L(GP_MAT,AL:AL:AL,SI:AL,SI:VA;0) 273.00 +SFALSI#; 6000.00  N
REF:85 !
PARAMETER L(GP_MAT,SI:SI:AL,SI:AL,SI:VA;0) 273.00 +SFALSI#; 6000.00  N
REF:85 !
PARAMETER L(GP_MAT,AL:SI:AL,SI:AL,SI:VA;0) 273.00 +SFALSI#; 6000.00  N
REF:85 !
PARAMETER L(GP_MAT,SI:AL:AL,SI:AL,SI:VA;0) 273.00 +SFALSI#; 6000.00  N
REF:85 !
$
PARAMETER G(GP_MAT,SI:SI:SI:MG:VA;0) 273.00 +GFSI3MG#; 6000.00  N
REF:85 ! 
PARAMETER G(GP_MAT,SI:SI:MG:SI:VA;0) 273.00 +GFSI3MG#; 6000.00  N
REF:85 !
PARAMETER G(GP_MAT,SI:MG:SI:SI:VA;0) 273.00 +GFSI3MG#; 6000.00  N
REF:85 !
PARAMETER G(GP_MAT,MG:SI:SI:SI:VA;0) 273.00 +GFSI3MG#; 6000.00  N
REF:85 !
PARAMETER G(GP_MAT,SI:SI:MG:MG:VA;0) 273.00 +GFSI2MG2#; 6000.00  N
REF:85 !
PARAMETER G(GP_MAT,SI:MG:SI:MG:VA;0) 273.00 +GFSI2MG2#; 6000.00  N
REF:85 !
PARAMETER G(GP_MAT,SI:MG:MG:SI:VA;0) 273.00 +GFSI2MG2#; 6000.00  N
REF:85 !
PARAMETER G(GP_MAT,MG:SI:SI:MG:VA;0) 273.00 +GFSI2MG2#; 6000.00  N
REF:85 !
PARAMETER G(GP_MAT,MG:SI:MG:SI:VA;0) 273.00 +GFSI2MG2#; 6000.00  N
REF:85 !
PARAMETER G(GP_MAT,MG:MG:SI:SI:VA;0) 273.00 +GFSI2MG2#; 6000.00  N
REF:85 !
PARAMETER G(GP_MAT,SI:MG:MG:MG:VA;0) 273.00 +GFSIMG3#; 6000.00  N
REF:85 !
PARAMETER G(GP_MAT,MG:SI:MG:MG:VA;0) 273.00 +GFSIMG3#; 6000.00  N
REF:85 !
PARAMETER G(GP_MAT,MG:MG:SI:MG:VA;0) 273.00 +GFSIMG3#; 6000.00  N
REF:85 !
PARAMETER G(GP_MAT,MG:MG:MG:SI:VA;0) 273.00 +GFSIMG3#; 6000.00  N
REF:85 !
PARAMETER L(GP_MAT,MG,SI:SI:SI:SI:VA;0) 273.00 +L0FSIMG#; 6000.00  N
REF:85 !
PARAMETER L(GP_MAT,MG,SI:SI:SI:MG:VA;0) 273.00 +L0FSIMG#; 6000.00  N
REF:85 !
PARAMETER L(GP_MAT,MG,SI:SI:MG:SI:VA;0) 273.00 +L0FSIMG#; 6000.00  N
REF:85 !
PARAMETER L(GP_MAT,MG,SI:MG:SI:SI:VA;0) 273.00 +L0FSIMG#; 6000.00  N
REF:85 !
PARAMETER L(GP_MAT,MG,SI:MG:MG:SI:VA;0) 273.00 +L0FSIMG#; 6000.00  N
REF:85 !
PARAMETER L(GP_MAT,MG,SI:MG:SI:MG:VA;0) 273.00 +L0FSIMG#; 6000.00  N
REF:85 !
PARAMETER L(GP_MAT,MG,SI:SI:MG:MG:VA;0) 273.00 +L0FSIMG#; 6000.00  N
REF:85 !
PARAMETER L(GP_MAT,MG,SI:MG:MG:MG:VA;0) 273.00 +L0FSIMG#; 6000.00  N
REF:85 !
PARAMETER L(GP_MAT,SI:MG,SI:SI:SI:VA;0) 273.00 +L0FSIMG#; 6000.00  N
REF:85 !
PARAMETER L(GP_MAT,MG:MG,SI:SI:SI:VA;0) 273.00 +L0FSIMG#; 6000.00  N
REF:85 !
PARAMETER L(GP_MAT,SI:MG,SI:MG:SI:VA;0) 273.00 +L0FSIMG#; 6000.00  N
REF:85 !
PARAMETER L(GP_MAT,SI:MG,SI:SI:MG:VA;0) 273.00 +L0FSIMG#; 6000.00  N
REF:85 !
PARAMETER L(GP_MAT,MG:MG,SI:MG:SI:VA;0) 273.00 +L0FSIMG#; 6000.00  N
REF:85 !
PARAMETER L(GP_MAT,MG:MG,SI:SI:MG:VA;0) 273.00 +L0FSIMG#; 6000.00  N
REF:85 !
PARAMETER L(GP_MAT,MG:MG,SI:MG:MG:VA;0) 273.00 +L0FSIMG#; 6000.00  N
REF:85 !
PARAMETER L(GP_MAT,SI:MG,SI:MG:MG:VA;0) 273.00 +L0FSIMG#; 6000.00  N
REF:85 !
PARAMETER L(GP_MAT,SI:SI:MG,SI:SI:VA;0) 273.00 +L0FSIMG#; 6000.00  N
REF:85 !
PARAMETER L(GP_MAT,MG:SI:MG,SI:SI:VA;0) 273.00 +L0FSIMG#; 6000.00  N
REF:85 !
PARAMETER L(GP_MAT,SI:MG:MG,SI:SI:VA;0) 273.00 +L0FSIMG#; 6000.00  N
REF:85 !
PARAMETER L(GP_MAT,SI:SI:MG,SI:MG:VA;0) 273.00 +L0FSIMG#; 6000.00  N
REF:85 !
PARAMETER L(GP_MAT,MG:MG:MG,SI:SI:VA;0) 273.00 +L0FSIMG#; 6000.00  N
REF:85 !
PARAMETER L(GP_MAT,MG:SI:MG,SI:MG:VA;0) 273.00 +L0FSIMG#; 6000.00  N
REF:85 !
PARAMETER L(GP_MAT,SI:MG:MG,SI:MG:VA;0) 273.00 +L0FSIMG#; 6000.00  N
REF:85 !
PARAMETER L(GP_MAT,MG:MG:MG,SI:MG:VA;0) 273.00 +L0FSIMG#; 6000.00  N
REF:85 !
PARAMETER L(GP_MAT,SI:SI:SI:MG,SI:VA;0) 273.00 +L0FSIMG#; 6000.00  N
REF:85 !
PARAMETER L(GP_MAT,MG:SI:SI:MG,SI:VA;0) 273.00 +L0FSIMG#; 6000.00  N
REF:85 !
PARAMETER L(GP_MAT,SI:MG:SI:MG,SI:VA;0) 273.00 +L0FSIMG#; 6000.00  N
REF:85 !
PARAMETER L(GP_MAT,SI:SI:MG:MG,SI:VA;0) 273.00 +L0FSIMG#; 6000.00  N
REF:85 !
PARAMETER L(GP_MAT,MG:MG:SI:MG,SI:VA;0) 273.00 +L0FSIMG#; 6000.00  N
REF:85 !
PARAMETER L(GP_MAT,MG:SI:MG:MG,SI:VA;0) 273.00 +L0FSIMG#; 6000.00  N
REF:85 !
PARAMETER L(GP_MAT,SI:MG:MG:MG,SI:VA;0) 273.00 +L0FSIMG#; 6000.00  N
REF:85 !
PARAMETER L(GP_MAT,MG:MG:MG:MG,SI:VA;0) 273.00 +L0FSIMG#; 6000.00  N
REF:85 !
PARAMETER L(GP_MAT,MG,SI:SI:SI:SI:VA;1) 273.00 +L1FSIMG#; 6000.00  N
REF:85 !
PARAMETER L(GP_MAT,MG,SI:MG:SI:SI:VA;1) 273.00 +L1FSIMG#; 6000.00  N
REF:85 !
PARAMETER L(GP_MAT,MG,SI:SI:MG:SI:VA;1) 273.00 +L1FSIMG#; 6000.00  N
REF:85 !
PARAMETER L(GP_MAT,MG,SI:SI:SI:MG:VA;1) 273.00 +L1FSIMG#; 6000.00  N
REF:85 !
PARAMETER L(GP_MAT,MG,SI:MG:MG:SI:VA;1) 273.00 +L1FSIMG#; 6000.00  N
REF:85 !
PARAMETER L(GP_MAT,MG,SI:MG:SI:MG:VA;1) 273.00 +L1FSIMG#; 6000.00  N
REF:85 !
PARAMETER L(GP_MAT,MG,SI:SI:MG:MG:VA;1) 273.00 +L1FSIMG#; 6000.00  N
REF:85 !
PARAMETER L(GP_MAT,MG,SI:MG:MG:MG:VA;1) 273.00 +L1FSIMG#; 6000.00  N
REF:85 !
PARAMETER L(GP_MAT,SI:MG,SI:SI:SI:VA;1) 273.00 +L1FSIMG#; 6000.00  N
REF:85 !
PARAMETER L(GP_MAT,MG:MG,SI:SI:SI:VA;1) 273.00 +L1FSIMG#; 6000.00  N
REF:85 !
PARAMETER L(GP_MAT,SI:MG,SI:MG:SI:VA;1) 273.00 +L1FSIMG#; 6000.00  N
REF:85 !
PARAMETER L(GP_MAT,SI:MG,SI:SI:MG:VA;1) 273.00 +L1FSIMG#; 6000.00  N
REF:85 !
PARAMETER L(GP_MAT,MG:MG,SI:MG:SI:VA;1) 273.00 +L1FSIMG#; 6000.00  N
REF:85 !
PARAMETER L(GP_MAT,SI:MG,SI:MG:MG:VA;1) 273.00 +L1FSIMG#; 6000.00  N
REF:85 !
PARAMETER L(GP_MAT,MG:MG,SI:SI:MG:VA;1) 273.00 +L1FSIMG#; 6000.00  N
REF:85 !
PARAMETER L(GP_MAT,MG:MG,SI:MG:MG:VA;1) 273.00 +L1FSIMG#; 6000.00  N
REF:85 !
PARAMETER L(GP_MAT,SI:SI:MG,SI:SI:VA;1) 273.00 +L1FSIMG#; 6000.00  N
REF:85 !
PARAMETER L(GP_MAT,MG:SI:MG,SI:SI:VA;1) 273.00 +L1FSIMG#; 6000.00  N
REF:85 !
PARAMETER L(GP_MAT,SI:MG:MG,SI:SI:VA;1) 273.00 +L1FSIMG#; 6000.00  N
REF:85 !
PARAMETER L(GP_MAT,SI:SI:MG,SI:MG:VA;1) 273.00 +L1FSIMG#; 6000.00  N
REF:85 !
PARAMETER L(GP_MAT,MG:MG:MG,SI:SI:VA;1) 273.00 +L1FSIMG#; 6000.00  N
REF:85 !
PARAMETER L(GP_MAT,MG:SI:MG,SI:MG:VA;1) 273.00 +L1FSIMG#; 6000.00  N
REF:85 !
PARAMETER L(GP_MAT,SI:MG:MG,SI:MG:VA;1) 273.00 +L1FSIMG#; 6000.00  N
REF:85 !
PARAMETER L(GP_MAT,MG:MG:MG,SI:MG:VA;1) 273.00 +L1FSIMG#; 6000.00  N
REF:85 !
PARAMETER L(GP_MAT,SI:SI:SI:MG,SI:VA;1) 273.00 +L1FSIMG#; 6000.00  N
REF:85 !
PARAMETER L(GP_MAT,MG:SI:SI:MG,SI:VA;1) 273.00 +L1FSIMG#; 6000.00  N
REF:85 !
PARAMETER L(GP_MAT,SI:MG:SI:MG,SI:VA;1) 273.00 +L1FSIMG#; 6000.00  N
REF:85 !
PARAMETER L(GP_MAT,SI:SI:MG:MG,SI:VA;1) 273.00 +L1FSIMG#; 6000.00  N
REF:85 !
PARAMETER L(GP_MAT,MG:MG:SI:MG,SI:VA;1) 273.00 +L1FSIMG#; 6000.00  N
REF:85 !
PARAMETER L(GP_MAT,MG:SI:MG:MG,SI:VA;1) 273.00 +L1FSIMG#; 6000.00  N
REF:85 !
PARAMETER L(GP_MAT,SI:MG:MG:MG,SI:VA;1) 273.00 +L1FSIMG#; 6000.00  N
REF:85 !
PARAMETER L(GP_MAT,MG:MG:MG:MG,SI:VA;1) 273.00 +L1FSIMG#; 6000.00  N
REF:85 !
PARAMETER L(GP_MAT,MG,SI:SI:SI:SI:VA;2) 273.00 +L2FSIMG#; 6000.00  N
REF:85 !
PARAMETER L(GP_MAT,MG,SI:MG:SI:SI:VA;2) 273.00 +L2FSIMG#; 6000.00  N
REF:85 !
PARAMETER L(GP_MAT,MG,SI:SI:MG:SI:VA;2) 273.00 +L2FSIMG#; 6000.00  N
REF:85 !
PARAMETER L(GP_MAT,MG,SI:SI:SI:MG:VA;2) 273.00 +L2FSIMG#; 6000.00  N
REF:85 !
PARAMETER L(GP_MAT,MG,SI:MG:MG:SI:VA;2) 273.00 +L2FSIMG#; 6000.00  N
REF:85 !
PARAMETER L(GP_MAT,MG,SI:MG:SI:MG:VA;2) 273.00 +L2FSIMG#; 6000.00  N
REF:85 !
PARAMETER L(GP_MAT,MG,SI:SI:MG:MG:VA;2) 273.00 +L2FSIMG#; 6000.00  N
REF:85 !
PARAMETER L(GP_MAT,MG,SI:MG:MG:MG:VA;2) 273.00 +L2FSIMG#; 6000.00  N
REF:85 !
PARAMETER L(GP_MAT,SI:MG,SI:SI:SI:VA;2) 273.00 +L2FSIMG#; 6000.00  N
REF:85 !
PARAMETER L(GP_MAT,MG:MG,SI:SI:SI:VA;2) 273.00 +L2FSIMG#; 6000.00  N
REF:85 !
PARAMETER L(GP_MAT,SI:MG,SI:MG:SI:VA;2) 273.00 +L2FSIMG#; 6000.00  N
REF:85 !
PARAMETER L(GP_MAT,SI:MG,SI:SI:MG:VA;2) 273.00 +L2FSIMG#; 6000.00  N
REF:85 !
PARAMETER L(GP_MAT,MG:MG,SI:MG:SI:VA;2) 273.00 +L2FSIMG#; 6000.00  N
REF:85 !
PARAMETER L(GP_MAT,SI:MG,SI:MG:MG:VA;2) 273.00 +L2FSIMG#; 6000.00  N
REF:85 !
PARAMETER L(GP_MAT,MG:MG,SI:SI:MG:VA;2) 273.00 +L2FSIMG#; 6000.00  N
REF:85 !
PARAMETER L(GP_MAT,MG:MG,SI:MG:MG:VA;2) 273.00 +L2FSIMG#; 6000.00  N
REF:85 !
PARAMETER L(GP_MAT,SI:SI:MG,SI:SI:VA;2) 273.00 +L2FSIMG#; 6000.00  N
REF:85 !
PARAMETER L(GP_MAT,MG:SI:MG,SI:SI:VA;2) 273.00 +L2FSIMG#; 6000.00  N
REF:85 !
PARAMETER L(GP_MAT,SI:MG:MG,SI:SI:VA;2) 273.00 +L2FSIMG#; 6000.00  N
REF:85 !
PARAMETER L(GP_MAT,SI:SI:MG,SI:MG:VA;2) 273.00 +L2FSIMG#; 6000.00  N
REF:85 !
PARAMETER L(GP_MAT,MG:MG:MG,SI:SI:VA;2) 273.00 +L2FSIMG#; 6000.00  N
REF:85 !
PARAMETER L(GP_MAT,MG:SI:MG,SI:MG:VA;2) 273.00 +L2FSIMG#; 6000.00  N
REF:85 !
PARAMETER L(GP_MAT,SI:MG:MG,SI:MG:VA;2) 273.00 +L2FSIMG#; 6000.00  N
REF:85 !
PARAMETER L(GP_MAT,MG:MG:MG,SI:MG:VA;2) 273.00 +L2FSIMG#; 6000.00  N
REF:85 !
PARAMETER L(GP_MAT,SI:SI:SI:MG,SI:VA;2) 273.00 +L2FSIMG#; 6000.00  N
REF:85 !
PARAMETER L(GP_MAT,MG:SI:SI:MG,SI:VA;2) 273.00 +L2FSIMG#; 6000.00  N
REF:85 !
PARAMETER L(GP_MAT,SI:MG:SI:MG,SI:VA;2) 273.00 +L2FSIMG#; 6000.00  N
REF:85 !
PARAMETER L(GP_MAT,SI:SI:MG:MG,SI:VA;2) 273.00 +L2FSIMG#; 6000.00  N
REF:85 !
PARAMETER L(GP_MAT,MG:MG:SI:MG,SI:VA;2) 273.00 +L2FSIMG#; 6000.00  N
REF:85 !
PARAMETER L(GP_MAT,MG:SI:MG:MG,SI:VA;2) 273.00 +L2FSIMG#; 6000.00  N
REF:85 !
PARAMETER L(GP_MAT,SI:MG:MG:MG,SI:VA;2) 273.00 +L2FSIMG#; 6000.00  N
REF:85 !
PARAMETER L(GP_MAT,MG:MG:MG:MG,SI:VA;2) 273.00 +L2FSIMG#; 6000.00  N
REF:85 !
PARAMETER L(GP_MAT,MG,SI:MG,SI:SI:SI:VA;0) 273.00 +SFSIMG#; 6000.00  N
REF:85 !
PARAMETER L(GP_MAT,MG,SI:MG,SI:MG:MG:VA;0) 273.00 +SFSIMG#; 6000.00  N
REF:85 !
PARAMETER L(GP_MAT,MG,SI:MG,SI:SI:MG:VA;0) 273.00 +SFSIMG#; 6000.00  N
REF:85 !
PARAMETER L(GP_MAT,MG,SI:MG,SI:MG:SI:VA;0) 273.00 +SFSIMG#; 6000.00  N
REF:85 !
PARAMETER L(GP_MAT,MG,SI:SI:MG,SI:SI:VA;0) 273.00 +SFSIMG#; 6000.00  N
REF:85 !
PARAMETER L(GP_MAT,MG,SI:MG:MG,SI:MG:VA;0) 273.00 +SFSIMG#; 6000.00  N
REF:85 !
PARAMETER L(GP_MAT,MG,SI:MG:MG,SI:SI:VA;0) 273.00 +SFSIMG#; 6000.00  N
REF:85 !
PARAMETER L(GP_MAT,MG,SI:SI:MG,SI:MG:VA;0) 273.00 +SFSIMG#; 6000.00  N
REF:85 !
PARAMETER L(GP_MAT,MG,SI:SI:SI:MG,SI:VA;0) 273.00 +SFSIMG#; 6000.00  N
REF:85 !
PARAMETER L(GP_MAT,MG,SI:MG:MG:MG,SI:VA;0) 273.00 +SFSIMG#; 6000.00  N
REF:85 !
PARAMETER L(GP_MAT,MG,SI:SI:MG:MG,SI:VA;0) 273.00 +SFSIMG#; 6000.00  N
REF:85 !
PARAMETER L(GP_MAT,MG,SI:MG:SI:MG,SI:VA;0) 273.00 +SFSIMG#; 6000.00  N
REF:85 !
PARAMETER L(GP_MAT,SI:MG,SI:MG,SI:SI:VA;0) 273.00 +SFSIMG#; 6000.00  N
REF:85 !
PARAMETER L(GP_MAT,MG:MG,SI:MG,SI:MG:VA;0) 273.00 +SFSIMG#; 6000.00  N
REF:85 !
PARAMETER L(GP_MAT,SI:MG,SI:MG,SI:MG:VA;0) 273.00 +SFSIMG#; 6000.00  N
REF:85 !
PARAMETER L(GP_MAT,MG:MG,SI:MG,SI:SI:VA;0) 273.00 +SFSIMG#; 6000.00  N
REF:85 !
PARAMETER L(GP_MAT,SI:MG,SI:SI:MG,SI:VA;0) 273.00 +SFSIMG#; 6000.00  N
REF:85 !
PARAMETER L(GP_MAT,MG:MG,SI:MG:MG,SI:VA;0) 273.00 +SFSIMG#; 6000.00  N
REF:85 !
PARAMETER L(GP_MAT,SI:MG,SI:MG:MG,SI:VA;0) 273.00 +SFSIMG#; 6000.00  N
REF:85 !
PARAMETER L(GP_MAT,MG:MG,SI:SI:MG,SI:VA;0) 273.00 +SFSIMG#; 6000.00  N
REF:85 !
PARAMETER L(GP_MAT,SI:SI:MG,SI:MG,SI:VA;0) 273.00 +SFSIMG#; 6000.00  N
REF:85 !
PARAMETER L(GP_MAT,MG:MG:MG,SI:MG,SI:VA;0) 273.00 +SFSIMG#; 6000.00  N
REF:85 !
PARAMETER L(GP_MAT,SI:MG:MG,SI:MG,SI:VA;0) 273.00 +SFSIMG#; 6000.00  N
REF:85 !
PARAMETER L(GP_MAT,MG:SI:MG,SI:MG,SI:VA;0) 273.00 +SFSIMG#; 6000.00  N
REF:85 !
$ ternary ordering parameters for endmember compounds (pov)
PARAMETER G(GP_MAT,AL:AL:MG:SI:VA;0) 273.00 +GFAL2MGSI#; 6000.00  N
REF:85 !
PARAMETER G(GP_MAT,AL:AL:SI:MG:VA;0) 273.00 +GFAL2MGSI#; 6000.00  N
REF:85 !
PARAMETER G(GP_MAT,AL:MG:AL:SI:VA;0) 273.00 +GFAL2MGSI#; 6000.00  N
REF:85 !
PARAMETER G(GP_MAT,AL:SI:AL:MG:VA;0) 273.00 +GFAL2MGSI#; 6000.00  N
REF:85 !
PARAMETER G(GP_MAT,AL:MG:SI:AL:VA;0) 273.00 +GFAL2MGSI#; 6000.00  N
REF:85 !
PARAMETER G(GP_MAT,AL:SI:MG:AL:VA;0) 273.00 +GFAL2MGSI#; 6000.00  N
REF:85 !
PARAMETER G(GP_MAT,MG:AL:AL:SI:VA;0) 273.00 +GFAL2MGSI#; 6000.00  N
REF:85 !
PARAMETER G(GP_MAT,SI:AL:AL:MG:VA;0) 273.00 +GFAL2MGSI#; 6000.00  N
REF:85 !
PARAMETER G(GP_MAT,MG:AL:SI:AL:VA;0) 273.00 +GFAL2MGSI#; 6000.00  N
REF:85 !
PARAMETER G(GP_MAT,SI:AL:MG:AL:VA;0) 273.00 +GFAL2MGSI#; 6000.00  N
REF:85 !
PARAMETER G(GP_MAT,MG:SI:AL:AL:VA;0) 273.00 +GFAL2MGSI#; 6000.00  N
REF:85 !
PARAMETER G(GP_MAT,SI:MG:AL:AL:VA;0) 273.00 +GFAL2MGSI#; 6000.00  N
REF:85 !
$
PARAMETER G(GP_MAT,MG:MG:AL:SI:VA;0) 273.00 +GFMG2ALSI#; 6000.00  N
REF:85 !
PARAMETER G(GP_MAT,MG:MG:SI:AL:VA;0) 273.00 +GFMG2ALSI#; 6000.00  N
REF:85 !
PARAMETER G(GP_MAT,MG:AL:MG:SI:VA;0) 273.00 +GFMG2ALSI#; 6000.00  N
REF:85 !
PARAMETER G(GP_MAT,MG:SI:MG:AL:VA;0) 273.00 +GFMG2ALSI#; 6000.00  N
REF:85 !
PARAMETER G(GP_MAT,MG:AL:SI:MG:VA;0) 273.00 +GFMG2ALSI#; 6000.00  N
REF:85 !
PARAMETER G(GP_MAT,MG:SI:AL:MG:VA;0) 273.00 +GFMG2ALSI#; 6000.00  N
REF:85 !
PARAMETER G(GP_MAT,AL:MG:MG:SI:VA;0) 273.00 +GFMG2ALSI#; 6000.00  N
REF:85 !
PARAMETER G(GP_MAT,SI:MG:MG:AL:VA;0) 273.00 +GFMG2ALSI#; 6000.00  N
REF:85 !
PARAMETER G(GP_MAT,AL:MG:SI:MG:VA;0) 273.00 +GFMG2ALSI#; 6000.00  N
REF:85 !
PARAMETER G(GP_MAT,SI:MG:AL:MG:VA;0) 273.00 +GFMG2ALSI#; 6000.00  N
REF:85 !
PARAMETER G(GP_MAT,AL:SI:MG:MG:VA;0) 273.00 +GFMG2ALSI#; 6000.00  N
REF:85 !
PARAMETER G(GP_MAT,SI:AL:MG:MG:VA;0) 273.00 +GFMG2ALSI#; 6000.00  N
REF:85 !
$ 
PARAMETER G(GP_MAT,SI:SI:AL:MG:VA;0) 273.00 +GFSI2ALMG#; 6000.00  N
REF:85 !
PARAMETER G(GP_MAT,SI:SI:MG:AL:VA;0) 273.00 +GFSI2ALMG#; 6000.00  N
REF:85 !
PARAMETER G(GP_MAT,SI:AL:SI:MG:VA;0) 273.00 +GFSI2ALMG#; 6000.00  N
REF:85 !
PARAMETER G(GP_MAT,SI:MG:SI:AL:VA;0) 273.00 +GFSI2ALMG#; 6000.00  N
REF:85 !
PARAMETER G(GP_MAT,SI:AL:MG:SI:VA;0) 273.00 +GFSI2ALMG#; 6000.00  N
REF:85 !
PARAMETER G(GP_MAT,SI:MG:AL:SI:VA;0) 273.00 +GFSI2ALMG#; 6000.00  N
REF:85 !
PARAMETER G(GP_MAT,AL:SI:SI:MG:VA;0) 273.00 +GFSI2ALMG#; 6000.00  N
REF:85 !
PARAMETER G(GP_MAT,MG:SI:SI:AL:VA;0) 273.00 +GFSI2ALMG#; 6000.00  N
REF:85 !
PARAMETER G(GP_MAT,AL:SI:MG:SI:VA;0) 273.00 +GFSI2ALMG#; 6000.00  N
REF:85 !
PARAMETER G(GP_MAT,MG:SI:AL:SI:VA;0) 273.00 +GFSI2ALMG#; 6000.00  N
REF:85 !
PARAMETER G(GP_MAT,AL:MG:SI:SI:VA;0) 273.00 +GFSI2ALMG#; 6000.00  N
REF:85 !
PARAMETER G(GP_MAT,MG:AL:SI:SI:VA;0) 273.00 +GFSI2ALMG#; 6000.00  N
REF:85 !
$ reciprocal ternary parameter (pov)
PARAMETER L(GP_MAT,AL,MG:AL,SI:*:*:VA;0) 273.00 +SFALMGSI#; 6000.00  N
REF:85 !
$
$ Parameter to settle rounding errors and destabilise disordered GP 
$ relative to fcc in thermodynamic equilibrium calculations 
$ above the order-disorder temperature of GP_MAT.
$ THERMOGAR_DISABLED: unsupported MatCalc SE parameter retained as comments
$PARAMETER SE(GP_MAT) 273.00 +0.1; 6000.00  N
$REF:koze12 !
$
$###########################################################################
$                   THERMODYNAMIC DATA:  L12AL3ZR 
$###########################################################################
$
$ MATCALC_DESCRIPTION: cubic ordered L12 structure, metastable. Coherent, nano-scale precipitates.
$ MATCALC_PRIORITY: 2
 PHASE L12AL3ZR % 2 0.75 0.25 !
    CONSTITUENT L12AL3ZR  : AL : ZR : !
PARAMETER G(L12AL3ZR,AL:ZR;0) 273.00 -42500+8.5*T+0.75*GHSERAL#
 +0.25*GHSERZR#; 6000.00  N
REF:pov14 !
$
$###########################################################################
$                   OBSOLET - THERMODYNAMIC DATA:  GP_MGSI 
$###########################################################################
$
$ PHASE GP_MGSI % 2 1 1 > 
$Al-free GP-Zones. Obsolet [REF:C33]
$>> 1 !
$    CONSTITUENT GP_MGSI  : MG : SI : !
$PARAMETER G(GP_MGSI,MG:SI;0) 273.00 +12000-16*T+GHSERMG#
$ +GHSERAL#; 6000.00  N
$REF:pov10 !
$
$###########################################################################
$                   THERMODYNAMIC DATA:  MGSI_B_P
$###########################################################################
$
$ MATCALC_DESCRIPTION: Beta prime, metastable hexagonal close-packed rod-like Mg-Si precipitates in 6xxx alloys. [REF:C31,C32,C34]
$ MATCALC_PRIORITY: 4
 PHASE MGSI_B_P % 2 1.8  1 !
    CONSTITUENT MGSI_B_P  : MG : SI : !
$PARAMETER G(MGSI_B_P,MG:SI;0) 273.00 -68000+400*T-70*T*LN(T)
$   -0.006*T**2+500000*T**(-1); 6000.00  N
$REF:85 !
PARAMETER G(MGSI_B_P,MG:SI;0) 273.00 -59200+393*T-70*T*LN(T)
   -0.006*T**2+500000*T**(-1); 6000.00  N
REF:kah25 !
$
$###########################################################################
$                   THERMODYNAMIC DATA:  MG5SI6_B_DP
$###########################################################################
$
$ MATCALC_DESCRIPTION: Main metastable hardening phase in 6xxx, monoclinic with space group C2/m. Al-free Mg5Si6. Semicoherent needles. [REF:C31,C32,C35].
$ MATCALC_PRIORITY: 5
 PHASE MG5SI6_B_DP % 2 5  6 !
    CONSTITUENT MG5SI6_B_DP  : CU,MG : SI : !
PARAMETER G(MG5SI6_B_DP,MG:SI;0)  273.00 -5000-30*T-0.0096*T**2
  -1e-7*T**3+5*GHSERMG#+6*GHSERSI#; 6000.00  N
REF:85 !
PARAMETER G(MG5SI6_B_DP,CU:SI;0)  273.00 5*GHSERCU#+6*GHSERSI#+10000; 6000.00  N
REF:pov23 !
$
$---------------------------Interaction parameters----------------------
$
PARAMETER L(MG5SI6_B_DP,CU,MG:SI;0)  273.00 -125000; 6000.00  N
REF:pov23 !
$
$###########################################################################
$                   THERMODYNAMIC DATA:  PRE_B_DP
$###########################################################################
$
$ MATCALC_DESCRIPTION: Pre-beta-double prime. Assumed stoichiometric pre-precipitate to beta-dp Mg5Si6
$ MATCALC_PRIORITY: 3
 PHASE PRE_B_DP % 3 1 4 6 !!
    CONSTITUENT PRE_B_DP : AL : MG : SI : !
PARAMETER G(PRE_B_DP,AL:MG:SI;0) 273.00 -10000+82*T
   +GHSERAL#+4*GHSERMG#+6*GHSERSI#; 6000.00  N
REF:pov09 !
$
$###########################################################################
$                   THERMODYNAMIC DATA:  TH_DP_GPB
$###########################################################################
$
$ MATCALC_DESCRIPTION: Metastable, coherent hardening phase Theta double-prime in Al-Cu and GPB zones in Al-Cu-Mg (composition set 1) alloys. GPB after Guinier-Preston-Bagaryatsky. Forming monatomic layers that agglomerate [REFS:C5,C6,C7]. Hypothetic solubilities of Mg and Si.
$ MATCALC_PRIORITY: 3
 PHASE TH_DP_GPB % 5 1 1 4 1 1 !
    CONSTITUENT TH_DP_GPB  : AL%,MG,SI : AL%,MG,SI : AL : CU%,MG,SI : 
                           CU%,MG,SI :  !
PARAMETER G(TH_DP_GPB,AL:AL:AL:CU:CU;0) 273.00 +6*GHSERAL#+2*GHSERCU#
 -71000+10*T; 6000.00  N
REF:pov11 !
PARAMETER G(TH_DP_GPB,AL:AL:AL:CU:MG;0) 273.00 +6*GHSERAL#+GHSERCU#
 +GHSERMG#; 6000.00  N
REF:pov11 !
PARAMETER G(TH_DP_GPB,AL:AL:AL:CU:SI;0) 273.00 +6*GHSERAL#+GHSERCU#
 +GHSERSI#; 6000.00  N
REF:pov11 !
PARAMETER G(TH_DP_GPB,AL:AL:AL:MG:CU;0) 273.00 -75000+85*T+6*GHSERAL#
 +GHSERCU#+GHSERMG#; 6000.00  N
REF:pov13 !
PARAMETER G(TH_DP_GPB,AL:AL:AL:MG:MG;0) 273.00 +6*GHSERAL#+2*GHSERMG#
 -2800; 6000.00  N
REF:pov12 !
PARAMETER G(TH_DP_GPB,AL:AL:AL:MG:SI;0) 273.00 +6*GHSERAL#+GHSERSI#
 +GHSERMG#+25*T; 6000.00  N
REF:pov12 !
PARAMETER G(TH_DP_GPB,AL:AL:AL:SI:CU;0) 273.00 -7000+6*GHSERAL#+GHSERCU#
 +GHSERSI#; 6000.00  N
REF:pov13 !
PARAMETER G(TH_DP_GPB,AL:AL:AL:SI:MG;0) 273.00 +6*GHSERAL#+GHSERSI#
 +GHSERMG#+25*T; 6000.00  N
REF:pov12 !
PARAMETER G(TH_DP_GPB,AL:AL:AL:SI:SI;0) 273.00 +6*GHSERAL#+2*GHSERSI#
 +60000; 6000.00  N
REF:pov12 !
PARAMETER G(TH_DP_GPB,AL:MG:AL:CU:CU;0) 273.00 +5*GHSERAL#+GHSERMG#
 +2*GHSERCU#; 6000.00  N
REF:pov11 !
PARAMETER G(TH_DP_GPB,AL:MG:AL:CU:MG;0) 273.00 +5*GHSERAL#+GHSERCU#
 +2*GHSERMG#; 6000.00  N
REF:pov11 !
PARAMETER G(TH_DP_GPB,AL:MG:AL:CU:SI;0) 273.00 +5*GHSERAL#+GHSERCU#
 +GHSERSI#+GHSERMG#; 6000.00  N
REF:pov11 !
PARAMETER G(TH_DP_GPB,AL:MG:AL:MG:CU;0) 273.00 +5*GHSERAL#+GHSERCU#
 +2*GHSERMG#; 6000.00  N
REF:pov11 !
PARAMETER G(TH_DP_GPB,AL:MG:AL:SI:CU;0) 273.00 +5*GHSERAL#+GHSERCU#
 +GHSERSI#+GHSERMG#; 6000.00  N
REF:pov11 !
PARAMETER G(TH_DP_GPB,MG:AL:AL:CU:CU;0) 273.00 +5*GHSERAL#+2*GHSERMG#
 +2*GHSERCU#; 6000.00  N
REF:pov11 !
PARAMETER G(TH_DP_GPB,MG:AL:AL:CU:MG;0) 273.00 +5*GHSERAL#+GHSERCU#
 +2*GHSERMG#; 6000.00  N
REF:pov11 !
PARAMETER G(TH_DP_GPB,MG:AL:AL:CU:SI;0) 273.00 +5*GHSERAL#+GHSERCU#
 +GHSERSI#+GHSERMG#; 6000.00  N
REF:pov11 !
PARAMETER G(TH_DP_GPB,MG:AL:AL:MG:CU;0) 273.00 +5*GHSERAL#+GHSERCU#
 +2*GHSERMG#; 6000.00  N
REF:pov11 !
PARAMETER G(TH_DP_GPB,MG:AL:AL:SI:CU;0) 273.00 +5*GHSERAL#+GHSERCU#+GHSERSI#
 +GHSERMG#; 6000.00  N
REF:pov11 !
PARAMETER G(TH_DP_GPB,AL:SI:AL:CU:CU;0) 273.00 +5*GHSERAL#+2*GHSERSI#
 +2*GHSERCU#; 6000.00  N
REF:pov11 !
PARAMETER G(TH_DP_GPB,AL:SI:AL:CU:MG;0) 273.00 +5*GHSERAL#+GHSERCU#+GHSERMG#
 +GHSERSI#; 6000.00  N
REF:pov11 !
PARAMETER G(TH_DP_GPB,AL:SI:AL:CU:SI;0) 273.00 +5*GHSERAL#+GHSERCU#
 +2*GHSERSI#; 6000.00  N
REF:pov11 !
PARAMETER G(TH_DP_GPB,AL:SI:AL:MG:CU;0) 273.00 +5*GHSERAL#+GHSERCU#+GHSERMG#
 +GHSERSI#; 6000.00  N
REF:pov11 !
PARAMETER G(TH_DP_GPB,AL:SI:AL:SI:CU;0) 273.00 +5*GHSERAL#+GHSERCU#
 +2*GHSERSI#; 6000.00  N
REF:pov11 !
PARAMETER G(TH_DP_GPB,SI:AL:AL:CU:CU;0) 273.00 +5*GHSERAL#+2*GHSERSI#
 +2*GHSERCU#; 6000.00  N
REF:pov11 !
PARAMETER G(TH_DP_GPB,SI:AL:AL:CU:MG;0) 273.00 +5*GHSERAL#+GHSERCU#
 +GHSERMG#+GHSERSI#; 6000.00  N
REF:pov11 !
PARAMETER G(TH_DP_GPB,SI:AL:AL:CU:SI;0) 273.00 +5*GHSERAL#+GHSERCU#
 +2*GHSERSI#; 6000.00  N
REF:pov11 !
PARAMETER G(TH_DP_GPB,SI:AL:AL:MG:CU;0) 273.00 +5*GHSERAL#+GHSERCU#
 +GHSERMG#
 +GHSERSI#; 6000.00  N
REF:pov11 !
PARAMETER G(TH_DP_GPB,SI:AL:AL:SI:CU;0) 273.00 +5*GHSERAL#+GHSERCU#
 +2*GHSERSI#; 6000.00  N
REF:pov11 !
PARAMETER G(TH_DP_GPB,MG:MG:AL:CU:CU;0) 273.00 +4*GHSERAL#+2*GHSERMG#
   +2*GHSERCU#-40000+10*T; 6000.00  N
REF:pov11 !
PARAMETER G(TH_DP_GPB,MG:MG:AL:CU:MG;0) 273.00 +4*GHSERAL#+3*GHSERMG#
 +GHSERCU#; 6000.00  N
REF:pov11 !
PARAMETER G(TH_DP_GPB,MG:MG:AL:CU:SI;0) 273.00 +4*GHSERAL#+2*GHSERMG#
 +GHSERCU#+GHSERSI#; 6000.00  N
REF:pov11 !
PARAMETER G(TH_DP_GPB,MG:MG:AL:MG:CU;0) 273.00 +4*GHSERAL#+3*GHSERMG#
 +GHSERCU#; 6000.00  N
REF:pov11 !
PARAMETER G(TH_DP_GPB,MG:MG:AL:MG:MG;0) 273.00 +4*GHSERAL#+4*GHSERMG#
 +5000; 6000.00  N
REF:pov12 !
PARAMETER G(TH_DP_GPB,MG:MG:AL:MG:SI;0) 273.00 +4*GHSERAL#+3*GHSERMG#
 +GHSERSI#-5000; 6000.00  N
REF:pov12 !
PARAMETER G(TH_DP_GPB,MG:MG:AL:SI:CU;0) 273.00 +4*GHSERAL#+2*GHSERMG#
 +GHSERCU#+GHSERSI#; 6000.00  N
REF:pov11 !
PARAMETER G(TH_DP_GPB,MG:MG:AL:SI:MG;0) 273.00 +4*GHSERAL#+3*GHSERMG#
 +GHSERSI#-5000; 6000.00  N
REF:pov12 !
PARAMETER G(TH_DP_GPB,MG:MG:AL:SI:SI;0) 273.00 +4*GHSERAL#+2*GHSERMG#
 +2*GHSERSI#-10000; 6000.00  N
REF:pov12 !
PARAMETER G(TH_DP_GPB,SI:SI:AL:CU:CU;0) 273.00 +4*GHSERAL#+2*GHSERSI#
 +2*GHSERCU#; 6000.00  N
REF:pov11 !
PARAMETER G(TH_DP_GPB,SI:SI:AL:CU:MG;0) 273.00 +4*GHSERAL#+2*GHSERSI#
 +GHSERCU#+GHSERMG#; 6000.00  N
REF:pov11 !
PARAMETER G(TH_DP_GPB,SI:SI:AL:CU:SI;0) 273.00 +4*GHSERAL#+3*GHSERSI#
 +GHSERCU#; 6000.00  N
REF:pov11 !
PARAMETER G(TH_DP_GPB,SI:SI:AL:MG:CU;0) 273.00 +4*GHSERAL#+2*GHSERSI#
 +GHSERCU#+GHSERMG#; 6000.00  N
REF:pov11 !
PARAMETER G(TH_DP_GPB,SI:SI:AL:MG:MG;0) 273.00 +4*GHSERAL#+2*GHSERMG#
 +2*GHSERSI#; 6000.00  N
REF:pov11 !
PARAMETER G(TH_DP_GPB,SI:SI:AL:MG:SI;0) 273.00 +4*GHSERAL#+3*GHSERSI#
 +GHSERMG#+40000; 6000.00  N
REF:pov12 !
PARAMETER G(TH_DP_GPB,SI:SI:AL:SI:CU;0) 273.00 +4*GHSERAL#+3*GHSERSI#
 +GHSERCU#; 6000.00  N
REF:pov11 !
PARAMETER G(TH_DP_GPB,SI:SI:AL:SI:MG;0) 273.00 +4*GHSERAL#+3*GHSERSI#
 +GHSERMG#+40000; 6000.00  N
REF:pov12 !
PARAMETER G(TH_DP_GPB,SI:SI:AL:SI:SI;0) 273.00 +4*GHSERAL#+4*GHSERSI#
 +110000; 6000.00  N
REF:pov12 !
$
$---------------------------Interaction parameters----------------------
$
PARAMETER L(TH_DP_GPB,AL,MG:MG:AL:CU:CU;0) 273.00 -100000; 6000.00  N
REF:pov11 !
PARAMETER L(TH_DP_GPB,AL,MG:MG:AL:CU:CU;1) 273.00 +300000; 6000.00  N
REF:pov11 !
PARAMETER L(TH_DP_GPB,AL,MG:MG:AL:CU:CU;2) 273.00 -300000; 6000.00  N
REF:pov11 !
PARAMETER L(TH_DP_GPB,AL,MG:AL:AL:CU:CU;0) 273.00 +1e-8; 6000.00  N
REF:pov11 !
PARAMETER L(TH_DP_GPB,AL:AL,MG:AL:CU:CU;0) 273.00 +1e-8; 6000.00  N
REF:pov11 !
PARAMETER L(TH_DP_GPB,MG:AL,MG:AL:CU:CU;0) 273.00 +1e-8; 6000.00  N
REF:pov11 !
$
$###########################################################################
$                   THERMODYNAMIC DATA:  THETA_PRIME
$###########################################################################
$
$ MATCALC_DESCRIPTION: Important tetragonal hardening phase in Al-Cu. Commonly plate-like. [REF:C9,C10]
$ MATCALC_PRIORITY: 4
 PHASE THETA_PRIME % 2 2 1 !
    CONSTITUENT THETA_PRIME  : AL : CU : !
PARAMETER G(THETA_PRIME,AL:CU;0) 273.00 -49250+10.75*T+2*GHSERAL#
 +GHSERCU#; 6000.00  N
REF:pov14 !
$
$###########################################################################
$                   THERMODYNAMIC DATA:  U1_PHASE
$###########################################################################
$
$ MATCALC_DESCRIPTION: Needle-like precipitate with trigonal structure observed in 6xxx in the beta prime precipitation regime. [REF:C37]
$ MATCALC_PRIORITY: 3
 PHASE U1_PHASE % 3 2  1  2 !
    CONSTITUENT U1_PHASE  : AL : MG : SI : !
PARAMETER G(U1_PHASE,AL:MG:SI;0)  273.00 -5000-10*T-0.0055*T**2
  +3e-6*T**3+150000*T**(-1)+2*GHSERAL#+GHSERMG#+2*GHSERSI#; 6000.00  N
REF:85 !
$
$###########################################################################
$                   THERMODYNAMIC DATA:  U2_PHASE
$###########################################################################
$
$ MATCALC_DESCRIPTION: Needle-like precipitate with orthorhombic structure in 6xxx in the beta' precipitation regime. [REF:C37]
$ MATCALC_PRIORITY: 3
 PHASE U2_PHASE % 3 1  1  1 !
    CONSTITUENT U2_PHASE  : AL : MG : SI : !
PARAMETER G(U2_PHASE,AL:MG:SI;0)  273.00 -14000-3.75*T-0.0015*T**2
  +7.5e-7*T**3+62500*T**(-1)+GHSERAL#+GHSERMG#+GHSERSI#; 6000.00  N
REF:85 !
$
$###########################################################################
$                   THERMODYNAMIC DATA:  ALCR
$###########################################################################
$
$ MATCALC_PRIORITY: 1
 PHASE ALCR % 2 1 1 !
    CONSTITUENT ALCR  : AL%,CR : AL,CR% : !
PARAMETER G(ALCR,AL:AL;0) 273.00 +2.0*GHSERAL#+4.0; 6000.00  N
REF:31 !
PARAMETER G(ALCR,CR:CR;0) 273.00 +2.0*GCRFCC#; 6000.00  N
REF:31 !
PARAMETER G(ALCR,AL:CR;0) 273.00 -25000+3*T+GHSERAL#+GCRFCC#; 6000.00  N
REF:31 !
PARAMETER G(ALCR,CR:AL;0) 273.00 -25000+3*T+GHSERAL#+GCRFCC#; 6000.00  N
REF:31 !
$
$---------------------------Interaction parameters----------------------
$
PARAMETER L(ALCR,AL:AL,CR;0) 273.00 +1.0E-4; 6000.00  N
REF:31 !
PARAMETER L(ALCR,CR:AL,CR;0) 273.00 +1.0E-4; 6000.00  N
REF:31 !
PARAMETER L(ALCR,AL,CR:AL;0) 273.00 +1.0E-4; 6000.00  N
REF:31 !
PARAMETER L(ALCR,AL,CR:CR;0) 273.00 +1.0E-4; 6000.00  N
REF:31 !
$
$###########################################################################
$                   THERMODYNAMIC DATA:  ALCR2
$###########################################################################
$
$ MATCALC_PRIORITY: 1
 PHASE ALCR2 % 2 1 2 !
    CONSTITUENT ALCR2  : AL,CR : AL,CR : !
PARAMETER G(ALCR2,AL:AL;0) 273.00 +15000
   +GHSERAL#+GHSERAL#; 6000.00  N
REF:68 !
PARAMETER G(ALCR2,CR:AL;0) 273.00 +75279.2
   +2*GHSERAL#+GHSERCR#; 6000.00  N
REF:68 !
PARAMETER G(ALCR2,AL:CR;0) 273.00 -45279.2
   +GHSERAL#+2*GHSERCR#; 6000.00  N
REF:68 !
PARAMETER G(ALCR2,CR:CR;0) 273.00 +15000
   +GHSERCR#+GHSERCR#; 6000.00  N
REF:68 !
$
$---------------------------Interaction parameters----------------------
$
PARAMETER L(ALCR2,AL,CR:AL;0) 273.00 -11282.4-6.37*T; 6000.00  N
REF:68 !
PARAMETER L(ALCR2,AL:AL,CR;0) 273.00 -31502.4+5.7033*T; 6000.00  N
REF:68 !
PARAMETER L(ALCR2,CR:AL,CR;0) 273.00 -31502.4+5.7033*T; 6000.00  N
REF:68 !
PARAMETER L(ALCR2,AL,CR:CR;0) 273.00 -11282.4-6.37*T; 6000.00  N
REF:68 !
$
$###########################################################################
$                   THERMODYNAMIC DATA:  AL8CR5_H
$###########################################################################
$
$ MATCALC_PRIORITY: 1
 PHASE AL8CR5_H % 2 8 5 !
    CONSTITUENT AL8CR5_H  : AL : CR : !
PARAMETER G(AL8CR5_H,AL:CR;0) 273.00 -147732.0-58.5*T
   +8*GHSERAL#+5*GHSERCR#; 6000.00  N
REF:31 !
$
$###########################################################################
$                   THERMODYNAMIC DATA:  AL8CR5_L
$###########################################################################
$
$ MATCALC_PRIORITY: 1
 PHASE AL8CR5_L % 2 8 5 !
    CONSTITUENT AL8CR5_L  : AL : CR : !
PARAMETER G(AL8CR5_L,AL:CR;0) 273.00 -229515.0
   +8*GHSERAL#+5*GHSERCR#; 6000.00  N
REF:31 !
$
$###########################################################################
$                   THERMODYNAMIC DATA:  AL9CR4_H
$###########################################################################
$
$ MATCALC_PRIORITY: 1
 PHASE AL9CR4_H % 2 9 4 !
    CONSTITUENT AL9CR4_H  : AL : CR : !
PARAMETER G(AL9CR4_H,AL:CR;0) 273.00 -134433.0-56.16*T
   +9*GHSERAL#+4*GHSERCR#; 6000.00  N
REF:31 !
$
$###########################################################################
$                   THERMODYNAMIC DATA:  AL9CR4_L
$###########################################################################
$
$ MATCALC_PRIORITY: 1
 PHASE AL9CR4_L % 2 9 4 !
    CONSTITUENT AL9CR4_L  : AL : CR : !
PARAMETER G(AL9CR4_L,AL:CR;0) 273.00 -230750.0+16.094*T
   +9*GHSERAL#+4*GHSERCR#; 6000.00  N
REF:31 !
$
$###########################################################################
$                   THERMODYNAMIC DATA:  AL2CU3_D
$###########################################################################
$
$ MATCALC_DESCRIPTION: delta phase
$ MATCALC_PRIORITY: 2
 PHASE AL2CU3_D % 2 5 8 !
    CONSTITUENT AL2CU3_D  : AL%,CU,ZN : AL,CU% : !
PARAMETER G(AL2CU3_D,AL:AL;0) 273.00 +50000+5*GHSERAL#
 +8*GHSERAL#; 6000.00  N
REF:88 !    
$PARAMETER G(AL2CU3_D,AL:CU;0) 273.00 -256750+7.5*T+5*GHSERAL#
$ +7.5*GHSERCU#; 6000.00  N
$REF:31 !
PARAMETER G(AL2CU3_D,AL:CU;0) 273.00 -288000+13.5*T+5*GHSERAL#
 +8*GHSERCU#; 6000.00  N
REF:pov25 !
PARAMETER G(AL2CU3_D,CU:AL;0) 273.00 +20000+5*GHSERCU#
 +8*GHSERAL#; 6000.00  N
REF:88 !
PARAMETER G(AL2CU3_D,CU:CU;0) 273.00 +20000+5*GHSERCU#
 +8*GHSERCU#; 6000.00  N
REF:88 !
$ NOTE - Zn parameters require re-checking
$PARAMETER G(AL2CU3_D,ZN:CU;0) 273.00 -30000+5*GHSERZN#
$ +7.5*GHSERCU#; 6000.00  N
$REF:31 !
PARAMETER G(AL2CU3_D,ZN:CU;0) 273.00 -30000+5*GHSERZN#
 +8*GHSERCU#; 6000.00  N
REF:pov25 !
$
$---------------------------Interaction parameters----------------------
$
PARAMETER L(AL2CU3_D,AL,ZN:CU;0) 273.00 +25000; 6000.00  N
REF:31 !
$
$###########################################################################
$                   THERMODYNAMIC DATA:  ALCU2
$###########################################################################
$
$ Note: 
$ Description according to https://www.oqmd.org/materials/composition/AlCu2.
$ Assumed vibrational entropic contribution to G. (E. Povoden-Karadeniz, 2024) 
 
$ MATCALC_DESCRIPTION: Metastable phase. Orthorhombic, space group cmcm
$ MATCALC_PRIORITY: 2
 PHASE ALCU2 % 2 0.33333 0.66667 !
    CONSTITUENT ALCU2  : AL : CU : !
PARAMETER G(ALCU2,AL:CU;0) 273.00 -19000-1.5*T
   +0.33333*GHSERAL#+0.66667*GHSERCU#; 6000.00  N
REF:pov24 !
$
$###########################################################################
$                   THERMODYNAMIC DATA:  ALCU_G_P 
$###########################################################################
$
$ MATCALC_DESCRIPTION: Cu9Al4 Gamma prime phase. Cubic, equilibrium phase. D83 from Strukturbericht. Space group P-43m
$ MATCALC_PRIORITY: 2
 PHASE ALCU_G_P % 4 2 2 3 6 !
    CONSTITUENT ALCU_G_P  : AL,CU% : CU : CU : AL,CU% : !
PARAMETER G(ALCU_G_P,AL:CU:CU:AL;0) 273.00 +20000
   +5*GHSERCU#+8*GHSERAL#; 6000.00  N
REF:88 !
PARAMETER G(ALCU_G_P,AL:CU:CU:CU;0) 273.00 -30000
   +11*GHSERCU#+2*GHSERAL#; 6000.00  N
REF:88 !
PARAMETER G(ALCU_G_P,CU:CU:CU:CU;0) 273.00 +120000
   +11*GHSERCU#+2*GHSERCU#; 6000.00  N
REF:88 !
PARAMETER G(ALCU_G_P,CU:CU:CU:AL;0) 273.00 -243300+23.2*T
   +7*GHSERCU#+6*GHSERAL#; 6000.00  N
REF:pov25 !
$
$----------------------Interaction parameters----------------------
PARAMETER L(ALCU_G_P,CU:CU:CU:AL,CU;0) 273.00 -450000; 6000.00  N
REF:88 !
PARAMETER L(ALCU_G_P,CU:CU:CU:AL,CU;1) 273.00 -300000; 6000.00  N
REF:88 !
$
$###########################################################################
$                   THERMODYNAMIC DATA:  ALCU_G 
$###########################################################################
$
$ MATCALC_DESCRIPTION: stable as high T gamma spec in Al-Cu
$ MATCALC_PRIORITY: 2
 PHASE ALCU_G % 4 2 2 3 6 !
    CONSTITUENT ALCU_G : AL CU% : CU : CU : AL CU% : !
PARAMETER G(ALCU_G,AL:CU:CU:AL;0) 273.00 +25000
   +5*GHSERCU#+8*GHSERAL#; 6000.00  N
REF:pov25 !
PARAMETER G(ALCU_G,AL:CU:CU:CU;0) 273.00 -25000
   +11*GHSERCU#+2*GHSERAL#; 6000.00  N
REF:pov25 !   
PARAMETER G(ALCU_G,CU:CU:CU:CU;0) 273.00 +100000
   +11*GHSERCU#+2*GHSERCU#; 6000.00  N
REF:88 !
PARAMETER G(ALCU_G,CU:CU:CU:AL;0) 273.00 -142950-59.5*T
   +7*GHSERCU#+6*GHSERAL#; 6000.00  N
REF:pov25 !
$
$----------------------Interaction parameters----------------------
PARAMETER L(ALCU_G,CU:CU:CU:AL,CU;0) 273.00 -674450+185.5*T; 6000.00  N
REF:pov25 !
PARAMETER L(ALCU_G,CU:CU:CU:AL,CU;1) 273.00 -28670-218.7*T; 6000.00  N
REF:pov25 !
$
$###########################################################################
$                   THERMODYNAMIC DATA:  ALCU_EPL
$###########################################################################
$
$ MATCALC_DESCRIPTION: epsilon prime phase low T
$ MATCALC_PRIORITY: 2
 PHASE ALCU_EPL % 2 1 1 !
    CONSTITUENT ALCU_EPL  : AL%,CU,ZN : CU : !
$PARAMETER G(ALCU_EPL,AL:CU;0) 273.00 -36976+1.2*T+GHSERAL#
$ +GHSERCU#; 6000.00  N
$REF:31 !
PARAMETER G(ALCU_EPL,AL:CU;0) 273.00 -39599.52+3.96296*T+GHSERAL#
 +GHSERCU#; 6000.00  N
REF:88 !
$PARAMETER G(ALCU_EPL,CU:CU;0) 273.00 +2*GCUBCC#; 6000.00  N
$REF:31 !
PARAMETER G(ALCU_EPL,CU:CU;0) 273.00 +9350+30.1+2*GHSERCU#; 6000.00  N
REF:88 !
PARAMETER G(ALCU_EPL,ZN:CU;0) 273.00 -5000+GHSERZN#+GHSERCU#; 6000.00  N
REF:31 !
$
$---------------------------Interaction parameters----------------------
$
$PARAMETER L(ALCU_EPL,AL,CU:CU;0) 273.00 +7600-24*T; 6000.00  N
$REF:31 !
$PARAMETER L(ALCU_EPL,AL,CU:CU;1) 273.00 -72000; 6000.00  N
$REF:31 !
PARAMETER L(ALCU_EPL,AL,CU:CU;0) 273.00 -55856.4+53.13*T; 6000.00  N
REF:88 !
PARAMETER L(ALCU_EPL,AL,ZN:CU;0) 273.00 +1.E-4; 6000.00  N
REF:31 !
PARAMETER L(ALCU_EPL,CU,ZN:CU;0) 273.00 +1.0E-4; 6000.00  N
REF:31 !
$
$###########################################################################
$                   THERMODYNAMIC DATA:  ALCU_EPS
$###########################################################################
$
$ MATCALC_DESCRIPTION: AlCu-epsilon
$ MATCALC_PRIORITY: 1
 PHASE ALCU_EPS % 2 1 1 !
    CONSTITUENT ALCU_EPS  : AL%,CU,ZN : CU : !
PARAMETER G(ALCU_EPS,AL:CU;0) 273.00 -41000+5.25*T+GHSERAL#
 +GHSERCU#; 6000.00  N
REF:pov25 !
PARAMETER G(ALCU_EPS,CU:CU;0) 273.00 +10000+30*T+2*GHSERCU#; 6000.00  N
REF:pov25 !
PARAMETER G(ALCU_EPS,ZN:CU;0) 273.00 -5000+GHSERZN#+GHSERCU#; 6000.00  N
REF:31 !
$
$---------------------------Interaction parameters----------------------
$
$PARAMETER L(ALCU_EPS,AL,CU:CU;0) 273.00 +7600-24*T; 6000.00  N
$REF:31 !
$PARAMETER L(ALCU_EPS,AL,CU:CU;0) 273.00 +7600-23.5*T; 6000.00  N
$REF:pov25 !
$PARAMETER L(ALCU_EPS,AL,CU:CU;1) 273.00 -72000; 6000.00  N
$REF:31 !
$PARAMETER L(ALCU_EPS,AL,ZN:CU;0) 273.00 +1.E-4; 6000.00  N
$REF:31 !
$PARAMETER L(ALCU_EPS,CU,ZN:CU;0) 273.00 +1.0E-4; 6000.00  N
$REF:31 !
PARAMETER L(ALCU_EPS,AL,CU:CU;0) 273.00 -56000-52*T; 6000.00  N
REF:pov25 !
$
$###########################################################################
$                   THERMODYNAMIC DATA:  ALCU_ETL 
$###########################################################################
$
$ MATCALC_DESCRIPTION: eta prime phase low T
$ MATCALC_PRIORITY: 2
 PHASE ALCU_ETL % 2 1 1 !
    CONSTITUENT ALCU_ETL  : AL%,CU : CU%,ZN : !
$PARAMETER G(ALCU_ETL,AL:CU;0)  273.00 -40560+3.14*T
$  +GHSERAL#+GHSERCU#; 6000.00  N
$REF:31 !
PARAMETER G(ALCU_ETL,AL:CU;0)  273.00 -42550+6.13*T
   +GHSERAL#+GHSERCU#; 6000.00  N
REF:pov25 !
$PARAMETER G(ALCU_ETL,CU:CU;0) 273.00 +2*GCUBCC#; 6000.00  N
$REF:31 !
PARAMETER G(ALCU_ETL,CU:CU;0) 273.00 +10000+2*GHSERCU#; 6000.00  N
REF:88 !
PARAMETER G(ALCU_ETL,AL:ZN;0) 273.00 +5000+GHSERAL#+GHSERZN#; 6000.00  N
REF:31 !
PARAMETER G(ALCU_ETL,CU:ZN;0) 273.00 +3.0400000E+03
   +GHSERCU#+GHSERZN#; 6000.00  N 
REF:31 !
$
$---------------------------Interaction parameters----------------------
$
$PARAMETER L(ALCU_ETL,AL,CU:CU;0) 273.00 -25740-20*T; 6000.00  N
$REF:31 !
PARAMETER L(ALCU_ETL,AL,CU:CU;0) 273.00 -43650-19.7*T; 6000.00  N
REF:pov25 !
PARAMETER L(ALCU_ETL,AL,CU:CU;1) 273.00 +1e-9; 6000.00  N
REF:88 !
PARAMETER L(ALCU_ETL,AL,CU:CU;2) 273.00 +1e-9; 6000.00  N
REF:88 !
PARAMETER L(ALCU_ETL,AL,CU:ZN;0) 273.00 +6.931E+03; 6000.00  N
REF:31 !
PARAMETER L(ALCU_ETL,AL:CU,ZN;0) 273.00 -3.461E+03-5.4E-01*T; 6000.00  N
REF:31 !
PARAMETER L(ALCU_ETL,CU:CU,ZN;0) 273.00 -9.4300000E+02; 6000.00  N
REF:31 !
$
$###########################################################################
$                   THERMODYNAMIC DATA:  ALCU_ETH
$###########################################################################
$
$ MATCALC_DESCRIPTION: eta phase high T
$ MATCALC_PRIORITY: 2
 PHASE ALCU_ETH % 2 1 1 !
    CONSTITUENT ALCU_ETH  : AL,CU : CU : !
PARAMETER G(ALCU_ETH,AL:CU;0)  273.00 -39586+2.44*T
   +GHSERAL#+GHSERCU#; 6000.00  N
REF:pov25 !
PARAMETER G(ALCU_ETH,CU:CU;0) 273.00 +4700+9*T+2*GHSERCU#; 6000.00  N
REF:pov25 !
$
$---------------------------Interaction parameters----------------------
$
PARAMETER L(ALCU_ETH,AL,CU:CU;0) 273.00 -2500; 6000.00  N
REF:88 !
PARAMETER L(ALCU_ETH,AL,CU:CU;1) 273.00 -21900-44.5*T; 6000.00  N
REF:pov25 !
$
$###########################################################################
$                   THERMODYNAMIC DATA:  AL9CU11_Z 
$###########################################################################
$
$ MATCALC_DESCRIPTION: zeta phase
$ MATCALC_PRIORITY: 2
 PHASE AL9CU11_Z % 2 0.439 0.561 !
    CONSTITUENT AL9CU11_Z : AL%,ZN : CU : !
PARAMETER G(AL9CU11_Z,AL:CU;0)  273.00 -21450+1.1*T+0.439*GHSERAL#
 +0.561*GHSERCU#; 6000.00  N
REF:pov25 !
$PARAMETER G(AL9CU11_Z,ZN:CU;0)  273.00 -5.0E+03+9*GHSERZN#
$+11*GHSERCU#; 6000.00  N
$REF:31 !
$ next to be reassessed
PARAMETER G(AL9CU11_Z,ZN:CU;0)  273.00 -260.41666+0.439*GHSERZN#
 +0.561*GHSERCU#; 6000.00  N
REF:pov25 !
$
$---------------------------Interaction parameters----------------------
$ next to be reassessed
PARAMETER L(AL9CU11_Z,AL,ZN:CU;0) 273.00 +521.1; 6000.00  N
REF:31 !
$
$ PHASE AL9CU11_Z % 2 9 11 > >> 1 !
$    CONSTITUENT AL9CU11_Z  : AL%,ZN : CU : !
$PARAMETER G(AL9CU11_Z,AL:CU;0)  273.00 -420000+18*T+9*GHSERAL#
$ +11*GHSERCU#; 6000.00  N
$REF:31 !
$PARAMETER G(AL9CU11_Z,ZN:CU;0)  273.00 -5.0E+03+9*GHSERZN#
$ +11*GHSERCU#; 6000.00  N
$REF:31 !
$
$---------------------------Interaction parameters----------------------
$
$PARAMETER L(AL9CU11_Z,AL,ZN:CU;0) 273.00 +1.0E-4; 6000.00  N
$REF:31 !
$
$###########################################################################
$                   THERMODYNAMIC DATA:  AL9CU11_ZP 
$###########################################################################
$
$ MATCALC_DESCRIPTION: zeta prime phase
$ MATCALC_PRIORITY: 2
 PHASE AL9CU11_ZP % 2 0.427 0.573 !
    CONSTITUENT AL9CU11_ZP  : AL : CU : !
PARAMETER G(AL9CU11_ZP,AL:CU;0)  273.00 -21870+1.37*T+0.427*GHSERAL#
 +0.573*GHSERCU#; 6000.00  N
REF:pov25 !
$
$###########################################################################
$                   THERMODYNAMIC DATA:  ALCUMG_V
$###########################################################################
$
$ MATCALC_PRIORITY: 1
 PHASE ALCUMG_V  % 3  5  6  2 !
    CONSTITUENT ALCUMG_V  : AL : CU : MG :  !
PARAMETER G(ALCUMG_V,AL:CU:MG;0) 273.00 -274527.45+13.0*T
   +5*GHSERAL#+6*GHSERCU#+2*GHSERMG#; 6000.00  N
REF:31 !
$
$###########################################################################
$                   THERMODYNAMIC DATA:  ALCUZN_T
