Repository: gareginaslanyan/ThermoGar

# ThermoGar 0.4.4

ThermoGar — локальное настольное приложение для термодинамических
CALPHAD-расчётов сплавов. Работает без интернета, считает на открытых базах
MatCalc и показывает результат в браузере: таблицы фаз и их составов,
диаграммы состояния, кривые затвердевания, энергии, физические свойства
и кинетику.

> **Исследовательское программное обеспечение.** Сверка с измеренным
> проведена на трёх случаях: качественно база права, количественно доли фаз
> промахиваются в 1,6…2,6 раза — доли фаз следует считать оценкой, а не
> измерением (см. docs/LIMITS_OF_APPLICABILITY.md). Числа получены из
> выбранной термодинамической модели и не заменяют аттестацию материала.

File: databases/converted/al/mc_al_v2037.thermogar.tdb (part 6 of 8)
$ THERMOGAR_CONVERSION
$###########################################################################
$
$ MATCALC_DESCRIPTION: metastable in Al-Cu
$ MATCALC_PRIORITY: 1
 PHASE ALCUZN_T % 2 1 1 !
    CONSTITUENT ALCUZN_T  : AL%,ZN  : CU%,VA : !
PARAMETER G(ALCUZN_T,AL:VA;0) 273.00 +12000-2.08420E+04+33.3*T
 +GALBCC#; 6000.00  N
REF:31 !
PARAMETER G(ALCUZN_T,AL:CU;0) 273.00 -4.5869363E+04+GALBCC#
 +GCUBCC#; 6000.00  N
REF:31 !
PARAMETER G(ALCUZN_T,ZN:VA;0) 273.00 +GZNBCC#+5.000E+03; 6000.00  N
REF:31 !
PARAMETER G(ALCUZN_T,ZN:CU;0) 273.00 +44336.07+16.19*T+GCUBCC#
 +GZNBCC#; 6000.00  N
REF:pov14 !
$
$---------------------------Interaction parameters----------------------
$
PARAMETER L(ALCUZN_T,AL:CU,VA;0) 273.00 -1.5667E+04+1.610E+01*T; 6000.00  N
REF:31 !
PARAMETER L(ALCUZN_T,AL,ZN:VA;0) 273.00 +3.000E+02; 6000.00  N
REF:31 !
PARAMETER L(ALCUZN_T,AL,ZN:CU;0) 273.00 -7.000E+03; 6000.00  N
REF:31 !
PARAMETER L(ALCUZN_T,AL,ZN:CU,VA;0) 273.00 +1.007E+03; 6000.00  N
REF:31 !
PARAMETER L(ALCUZN_T,ZN:CU,VA;0) 273.00 +6.9810E+03; 6000.00  N
REF:31 !
$
$###########################################################################
$                   THERMODYNAMIC DATA:  AL2FE 
$###########################################################################
$
$ MATCALC_PRIORITY: 1
 PHASE AL2FE % 2 0.6667 0.3333 !
    CONSTITUENT AL2FE  : AL%,SI : FE,MN,NI : !
PARAMETER G(AL2FE,AL:FE;0) 273.00 -33175.33+6.60367*T
   +0.6667*GHSERAL#+0.3333*GHSERFE#; 6000.00  N
REF:36 !
PARAMETER G(AL2FE,AL:MN;0) 273.00 -4688.333+0.6667*GHSERAL#
   +0.3333*GHSERMN#; 6000.00  N
REF:31 !
PARAMETER G(AL2FE,AL:NI;0) 273.00 -40100+0.6667*GHSERAL#
   +0.3333*GHSERNI#; 6000.00  N
REF:33 !
PARAMETER G(AL2FE,SI:FE;0) 273.00 -16666.7+0.6667*GHSERSI#
   +0.3333*GHSERFE#; 6000.00  N
REF:36 !
$
$###########################################################################
$                   THERMODYNAMIC DATA:  AL5FE2 
$###########################################################################
$
$ MATCALC_PRIORITY: 1
 PHASE AL5FE2 % 2 0.7143 0.2857 !
    CONSTITUENT AL5FE2  : AL%,SI : FE,MN,NI : !
PARAMETER G(AL5FE2,AL:FE;0) 273.00 -32607.14+6.99929*T
   +0.7143*GHSERAL#+0.2857*GHSERFE#; 6000.00  N
REF:36 !
PARAMETER G(AL5FE2,AL:MN;0) 273.00 +0.7143*GHSERAL#
 +0.2857*GHSERMN#; 6000.00  N
REF:31 !
PARAMETER G(AL5FE2,AL:NI;0) 273.00 +144900-26*T
   +0.7143*GHSERAL#+0.2857*GHSERNI#; 6000.00  N
REF:33 !
PARAMETER G(AL5FE2,SI:FE;0) 273.00 -16629.7
   +0.7143*GHSERSI#+0.2857*GHSERFE#; 6000.00  N
REF:36 !
$
$---------------------------Interaction parameters----------------------
$
PARAMETER L(AL5FE2,AL:FE,NI;0) 273.00 -164100; 6000.00  N
REF:33 !
$
$###########################################################################
$                   THERMODYNAMIC DATA:  AL5FE4 
$###########################################################################
$
$ MATCALC_PRIORITY: 1
 PHASE AL5FE4 % 1 1 !
    CONSTITUENT AL5FE4  : AL%,FE%,MN : !
PARAMETER G(AL5FE4,AL;0) 273.00 +12178.90-4.813*T+GHSERAL#; 6000.00  N
REF:31 !
PARAMETER G(AL5FE4,FE;0) 273.00 +5009.03+GHSERFE#; 6000.00  N
REF:31 !
PARAMETER G(AL5FE4,MN;0) 273.00 -4440.0+133.007*T-24.5177*T*LN(T)
   -0.006*T**2+69600*T**(-1); 6000.00  N
REF:31 !
$
$---------------------------Interaction parameters----------------------
$
PARAMETER L(AL5FE4,AL,FE;0) 273.00 -131649+29.4833*T; 6000.00  N
REF:31 !
PARAMETER L(AL5FE4,AL,FE;1) 273.00 -18619.5; 6000.00  N
REF:31 !
$
$###########################################################################
$                   THERMODYNAMIC DATA:  ALFENI_T2  
$###########################################################################
$
$ MATCALC_PRIORITY: 1
 PHASE ALFENI_T2  % 2  0.7143 0.2857 !
    CONSTITUENT ALFENI_T2  : AL : FE,NI : !
PARAMETER G(ALFENI_T2,AL:FE;0) 273.00 -29400+4.9*T
   +0.7143*GHSERAL#+.2857*GHSERFE#; 6000.00  N
REF:33 !
PARAMETER G(ALFENI_T2,AL:NI;0) 273.00 -41230+7.7*T
   +0.7143*GHSERAL#+.2857*GHSERNI#; 6000.00  N
REF:33 !
$
$---------------------------Interaction parameters----------------------
$
PARAMETER L(ALFENI_T2,AL:FE,NI;0) 273.00 -11900; 6000.00  N
REF:33 !
$
$###########################################################################
$                   THERMODYNAMIC DATA:  ALFENI_T3  
$###########################################################################
$
$ MATCALC_PRIORITY: 1
 PHASE ALFENI_T3  % 3 0.71 0.05 0.24 !
    CONSTITUENT ALFENI_T3  : AL : FE : NI : !
PARAMETER G(ALFENI_T3,AL:FE:NI;0) 273.00 -41000+3*T
   +0.71*GHSERAL#+0.05*GHSERFE#+0.24*GHSERNI#; 6000.00  N
REF:33 !
$
$###########################################################################
$                   THERMODYNAMIC DATA:  ALFESI_T1 
$###########################################################################
$
$ MATCALC_PRIORITY: 1
 PHASE ALFESI_T1 % 2 0.625 0.375 !
    CONSTITUENT ALFESI_T1  : AL,SI : FE : !
PARAMETER G(ALFESI_T1,AL:FE;0) 273.00 -22698.4
   +0.625*GHSERAL#+0.375*GHSERFE#; 6000.00  N
REF:36 !
PARAMETER G(ALFESI_T1,SI:FE;0) 273.00 -14651.3
   +0.625*GHSERSI#+0.375*GHSERFE#; 6000.00  N
REF:36 !
$
$---------------------------Interaction parameters----------------------
$
PARAMETER L(ALFESI_T1,AL,SI:FE;0) 273.00 -45346.3+0.9465*T; 6000.00  N
REF:36 !
PARAMETER L(ALFESI_T1,AL,SI:FE;1) 273.00 +31401.9-16.83733*T; 6000.00  N
REF:36 !
$
$###########################################################################
$                   THERMODYNAMIC DATA:  ALFESI_T2 
$###########################################################################
$
$ MATCALC_PRIORITY: 1
 PHASE ALFESI_T2 % 4 0.5    0.2    0.1    0.2 !
    CONSTITUENT ALFESI_T2  : AL : FE : SI : AL,SI : !
PARAMETER G(ALFESI_T2,AL:FE:SI:AL;0) 273.00 -27300+6.8*T
   +0.7*GHSERAL#+0.2*GHSERFE#+0.1*GHSERSI#; 6000.00  N
REF:76 !
PARAMETER G(ALFESI_T2,AL:FE:SI:SI;0) 273.00 -28700+8*T
   +0.5*GHSERAL#+0.2*GHSERFE#+0.3*GHSERSI#; 6000.00  N
REF:76 !
$
$###########################################################################
$                   THERMODYNAMIC DATA:  ALFESI_T3 
$###########################################################################
$
$ MATCALC_PRIORITY: 1
 PHASE ALFESI_T3 % 3  0.55  0.25  0.20 !
    CONSTITUENT ALFESI_T3  : AL : FE : SI : !
PARAMETER G(ALFESI_T3,AL:FE:SI;0) 273.00 -24987.74-0.88568*T
   +0.55*GHSERAL#+0.25*GHSERFE#+0.2*GHSERSI#; 6000.00  N
REF:36 !
$
$###########################################################################
$                   THERMODYNAMIC DATA:  ALFESI_T4 
$###########################################################################
$
$ MATCALC_PRIORITY: 1
 PHASE ALFESI_T4 % 4 0.4166    0.1667    0.25    0.1667 !
    CONSTITUENT ALFESI_T4  : AL : FE : SI : AL,SI : !
PARAMETER G(ALFESI_T4,AL:FE:SI:AL;0) 273.00 -18100
   +0.5833*GHSERAL#+0.1667*GHSERFE#+0.25*GHSERSI#; 6000.00  N
REF:76 !
PARAMETER G(ALFESI_T4,AL:FE:SI:SI;0) 273.00 -24700+7*T
   +0.4166*GHSERAL#+0.1667*GHSERFE#+0.4167*GHSERSI#; 6000.00  N
REF:76 !
$
$###########################################################################
$                   THERMODYNAMIC DATA:  ALFESI_T5 
$###########################################################################
$
$ MATCALC_DESCRIPTION: hexagonal alpha-AlFeSi end-member
$ MATCALC_PRIORITY: 2
 PHASE ALFESI_T5 %  4 0.66    0.19    0.05    0.1 !
    CONSTITUENT ALFESI_T5  : AL : FE : SI : AL,SI : !
PARAMETER G(ALFESI_T5,AL:FE:SI:AL;0) 273.00 -27788+8.856*T+0.76*GHSERAL#
   +0.19*GHSERFE#+0.05*GHSERSI#; 6000.00  N
REF:37 !
PARAMETER G(ALFESI_T5,AL:FE:SI:SI;0) 273.00 -26500+6.135*T+0.66*GHSERAL#
   +0.19*GHSERFE#+0.15*GHSERSI#; 6000.00  N
REF:37 !
$
$###########################################################################
$                   THERMODYNAMIC DATA:  ALFESI_T7 
$###########################################################################
$
$ MATCALC_PRIORITY: 1
 PHASE ALFESI_T7 %  2  0.75  0.25 !
    CONSTITUENT ALFESI_T7  : AL,SI : FE : !
PARAMETER G(ALFESI_T7,AL:FE;0) 273.00 -20798.1+0.75*GHSERAL#
 +0.25*GHSERFE#; 6000.00  N
REF:36 !
PARAMETER G(ALFESI_T7,SI:FE;0) 273.00 -9592.9+0.75*GHSERSI#
 +0.25*GHSERFE#; 6000.00  N
REF:36 !
$
$---------------------------Interaction parameters----------------------
$
PARAMETER L(ALFESI_T7,AL,SI:FE;0) 273.00 -29786.8+8.75305*T; 6000.00  N
REF:36 !
$
$###########################################################################
$                   THERMODYNAMIC DATA:  ALFESI_T8 
$###########################################################################
$
$ MATCALC_PRIORITY: 1
 PHASE ALFESI_T8 %  2  0.6667  0.3333 !
    CONSTITUENT ALFESI_T8  : AL,SI : FE : !
PARAMETER G(ALFESI_T8,AL:FE;0) 273.00 -110.7+0.6667*GHSERAL#
 +0.3333*GHSERFE#; 6000.00  N
REF:36 !
PARAMETER G(ALFESI_T8,SI:FE;0) 273.00 -12111.3+0.6667*GHSERSI#
 +0.3333*GHSERFE#; 6000.00  N
REF:36 !
$
$---------------------------Interaction parameters----------------------
$
PARAMETER L(ALFESI_T8,AL,SI:FE;0) 273.00 -87571.1+8.27759*T; 6000.00  N
REF:36 !
$
$###########################################################################
$                   THERMODYNAMIC DATA:  ALFESI_T10 
$###########################################################################
$
$ MATCALC_PRIORITY: 1
 PHASE ALFESI_T10 %  3  0.6  0.25  0.15 !
    CONSTITUENT ALFESI_T10  : AL : FE : SI : !
PARAMETER G(ALFESI_T10,AL:FE:SI;0) 273.00 -26248
   +0.53427*T+0.6*GHSERAL#+0.25*GHSERFE#+0.15*GHSERSI#; 6000.00  N
REF:36 !
$
$###########################################################################
$                   THERMODYNAMIC DATA:  ALFESI_T11 
$###########################################################################
$
$ MATCALC_PRIORITY: 1
 PHASE ALFESI_T11 %  3  0.65385  0.23077  0.11539 !
    CONSTITUENT ALFESI_T11  : AL : FE : SI : !
PARAMETER G(ALFESI_T11,AL:FE:SI;0) 273.00 -24537+0.07542*T+0.65385*GHSERAL#
   +0.23077*GHSERFE#+0.11539*GHSERSI#; 6000.00  N
REF:36 !
$
$###########################################################################
$                   THERMODYNAMIC DATA:  AL12MG2CR
$###########################################################################
$
$ MATCALC_DESCRIPTION: dispersoid in AA7xxx
$ MATCALC_PRIORITY: 2
 PHASE AL12MG2CR % 3  12 2 1 !
    CONSTITUENT AL12MG2CR  : AL : MG,SI : CR : !
PARAMETER G(AL12MG2CR,AL:MG:CR;0) 273.00 12*GHSERAL#+2*GHSERMG#
   +GHSERCR#-110000+5*T; 6000.00  N
REF:pov11 !
PARAMETER G(AL12MG2CR,AL:SI:CR;0) 273.00 12*GHSERAL#+2*GHSERSI#
   +GHSERCR#-75000+5*T; 6000.00  N
REF:pov14 !
$
$---------------------------Interaction parameters----------------------
$
PARAMETER L(AL12MG2CR,AL:MG,SI:CR;0) 273.00 +1e-8; 6000.00  N
REF:pov11 !
PARAMETER L(AL12MG2CR,AL:MG,SI:CR;1) 273.00 +1e-8; 6000.00  N
REF:pov11 !
PARAMETER L(AL12MG2CR,AL:MG,SI:CR;2) 273.00 +1e-8; 6000.00  N
REF:pov11 !
$
$###########################################################################
$                   THERMODYNAMIC DATA:  ALMGMN_T 
$###########################################################################
$
$ MATCALC_PRIORITY: 1
 PHASE ALMGMN_T % 3 0.78261 0.130435 0.08696 !
    CONSTITUENT ALMGMN_T  : AL : MG : MN : !
PARAMETER G(ALMGMN_T,AL:MG:MN;0) 273.00 -8652.17
   +0.78261*GHSERAL#+0.130435*GHSERMG#+0.086957*GHSERMN#; 6000.00  N
REF:51 !
$
$###########################################################################
$                   THERMODYNAMIC DATA:  AL4MN  
$###########################################################################
$
$ MATCALC_DESCRIPTION: Hexagonal
$ MATCALC_PRIORITY: 2
 PHASE AL4MN  % 2 4 1 !
    CONSTITUENT AL4MN   : AL : FE,MN% : !
PARAMETER G(AL4MN,AL:FE;0) 273.00 -131445+50.0*T+4*GHSERAL#
 +GHSERFE#; 6000.00  N
REF:31 !
PARAMETER G(AL4MN,AL:MN;0) 273.00 -100005+30*T+4*GHSERAL#
 +GHSERMN#; 6000.00  N
REF:31 !
$
$---------------------------Interaction parameters----------------------
$
PARAMETER L(AL4MN,AL:FE,MN;0) 273.00 -10000; 6000.00  N
REF:31 !
$
$###########################################################################
$                   THERMODYNAMIC DATA:  AL8MN5_D810  
$###########################################################################
$
$ MATCALC_PRIORITY: 1
 PHASE AL8MN5_D810  % 3 12 4 10 !
    CONSTITUENT AL8MN5_D810  : AL%,SI : MN : AL,CU,FE,MN,ZN : !
PARAMETER G(AL8MN5_D810,AL:MN:AL;0) 273.00 -308671+56.6488*T+22*GHSERAL#
   +4*GHSERMN#; 6000.00  N
REF:31 !
PARAMETER G(AL8MN5_D810,AL:MN:CU;0) 273.00 -470000+12*GHSERAL#
+4*GHSERMN#+10*GHSERCU#; 6000.00  N
REF:pov14 !
PARAMETER G(AL8MN5_D810,AL:MN:MN;0) 273.00 -596866.4+94.61192*T+12*GHSERAL#
 +14*GHSERMN#; 6000.00  N
REF:31 !
PARAMETER G(AL8MN5_D810,AL:MN:ZN;0)  273.00  +4*GHSERMN#+10*GHSERZN#
 +12*GHSERAL#-250000; 6000.00  N
REF:pov14 !
PARAMETER G(AL8MN5_D810,SI:MN:MN;0) 273.00 +14*GHSERMN#
 +12*GHSERSI#; 6000.00  N
REF:31 !
PARAMETER G(AL8MN5_D810,AL:MN:FE;0) 273.00 -632544.8484+12.0*GHSERAL#
   +4.0*GHSERMN#+10.0*GHSERFE#; 6000.00  N
REF:31 !
PARAMETER G(AL8MN5_D810,SI:MN:AL;0) 273.00 +10*GHSERAL#+4*GHSERMN#
 +12*GHSERSI#; 6000.00  N
REF:31 !
PARAMETER G(AL8MN5_D810,SI:MN:ZN;0)  273.00  +4*GHSERMN#+10*GHSERZN#
 +12*GHSERSI#; 6000.00  N
REF:pov14 !
$
$---------------------------Interaction parameters----------------------
$
PARAMETER L(AL8MN5_D810,AL:MN:AL,CU;0) 273.00 -575000+300*T; 6000.00  N
REF:pov14 !
PARAMETER L(AL8MN5_D810,AL:MN:AL,MN;0) 273.00 -546234+387.348*T; 6000.00  N
REF:31 !
PARAMETER L(AL8MN5_D810,AL:MN:AL,FE;0) 273.00 -457832.778; 6000.00  N
REF:31 !
PARAMETER L(AL8MN5_D810,AL:MN:CU,MN;0) 273.00 +100000; 6000.00  N
REF:pov14 !
PARAMETER L(AL8MN5_D810,AL:MN:FE,MN;0) 273.00 -11169.158; 6000.00  N 
REF:31 !
$
$###########################################################################
$                   THERMODYNAMIC DATA:  AL11MN4 
$###########################################################################
$
$ MATCALC_PRIORITY: 1
 PHASE AL11MN4 % 2 11 4 !
    CONSTITUENT AL11MN4  : AL : FE,MN%,ZN : !
PARAMETER G(AL11MN4,AL:FE;0) 273.00 -354702+103.031*T+11*GHSERAL#
   +4*GHSERFE#; 6000.00  N 
REF:31 !
PARAMETER G(AL11MN4,AL:MN;0) 273.00 -354690+103.03095*T+11*GHSERAL#
   +4*GHSERMN#; 6000.00  N 
REF:31 !
PARAMETER G(AL11MN4,AL:ZN;0)  273.00 +11*GHSERAL#
   +4*GHSERZN#; 6000.00  N
REF:pov14 !
$
$---------------------------Interaction parameters----------------------
$
PARAMETER L(AL11MN4,AL:FE,MN;0) 273.00 +1E-10; 6000.00  N
REF:31 !
PARAMETER L(AL11MN4,AL:MN,ZN;0)  273.00 -40000; 6000.00  N
REF:pov14 !
$
$###########################################################################
$                  OBSOLET DESCRIPTION - THERMODYNAMIC DATA:  ALMNSI_B
$###########################################################################
$
$ PHASE ALMNSI_B  %  4 15  1  4  6 > 
$Do not use anymore, replaced by most recent descriptions from Ref 76. 
$>> 1 !
$    CONSTITUENT ALMNSI_B  : AL : SI : AL%,SI : MN : !
$
$PARAMETER G(ALMNSI_B,AL:SI:AL:MN;0) 273.00 -8.8064800E+05+3.4510400E+03*T
$ -572.749*T*LN(T)-0.201935*T**2+2.00008E-05*T**3+2184750*T**(-1); 6000.00  N
$REF:31 !
$PARAMETER G(ALMNSI_B,AL:SI:SI:MN;0) 273.00 -7.7998000E+05+3.4510400E+03*T
$ -593.657*T*LN(T)-0.16164*T**2+1.35092E-05*T**3+2946120*T**(-1); 6000.00  N
$REF:31 !
$PARAMETER L(ALMNSI_B,AL:SI:AL,SI:MN;0) 273.00 +1.0E-4; 6000.00  N
$REF:31 !
$
$###########################################################################
$                   OBSOLET DESCRIPTION - THERMODYNAMIC DATA:  ALMNSI_D
$###########################################################################
$
$ PHASE ALMNSI_D  % 3 2 1 3 > 
$Do not use anymore, replaced by most recent descriptions from Ref 76. 
$>> 1 !
$    CONSTITUENT ALMNSI_D  : AL : MN : SI : !
$PARAMETER G(ALMNSI_D,AL:MN:SI;0) 273.00 -70000-20*T+2*GHSERAL#
$   +GHSERMN#+3*GHSERSI#; 6000.00  N
$REF:31 !
$
$###########################################################################
$                   THERMODYNAMIC DATA:  AL3NI2
$###########################################################################
$                                                               
$ MATCALC_PRIORITY: 1
 PHASE AL3NI2  %  3 3   2   1 !
    CONSTITUENT AL3NI2  : AL : AL,FE,NI% : NI,VA% : !
PARAMETER G(AL3NI2,AL:AL:NI;0)  273.00 +5*GALBCC#+GNIBCC#
   -39465.978+7.89525*T; 6000.00  N
REF:28 !
PARAMETER G(AL3NI2,AL:FE:NI;0) 273.00 +3*GHSERAL#+2*GHSERFE#
   +GHSERNI#+246600-132*T; 6000.00  N
REF:33 !
PARAMETER G(AL3NI2,AL:FE:VA;0) 273.00 +3*GHSERAL#+2*GHSERFE#+4620
 -66*T; 6000.00  N
REF:33 !
PARAMETER G(AL3NI2,AL:NI:NI;0) 273.00 +3*GALBCC#+3*GNIBCC#
   -427191.9+79.21725*T; 6000.00  N 
REF:28 !
PARAMETER G(AL3NI2,AL:AL:VA;0) 273.00 +5*GALBCC#+30000-3*T; 6000.00  N
REF:28 !
PARAMETER G(AL3NI2,AL:NI:VA;0) 273.00 +3*GALBCC#+2*GNIBCC#
   -357725.92+68.322*T; 6000.00  N
REF:28 !
$
$---------------------------Interaction parameters----------------------
$
PARAMETER L(AL3NI2,AL:AL,NI:NI;0) 273.00 -193484.18+131.79*T; 6000.00  N
REF:28 !
PARAMETER L(AL3NI2,AL:AL,NI:VA;0) 273.00 -193484.18+131.79*T; 6000.00  N
REF:28 !
PARAMETER L(AL3NI2,AL:AL:NI,VA;0) 273.00 -22001.7+7.0332*T; 6000.00  N
REF:28 !
PARAMETER L(AL3NI2,AL:NI:NI,VA;0) 273.00 -22001.7+7.0332*T; 6000.00  N
REF:28 !
PARAMETER L(AL3NI2,AL:FE,NI:NI;0) 273.00 -24420; 6000.00  N
REF:33 !
PARAMETER L(AL3NI2,AL:FE,NI:VA;0) 273.00 -24420; 6000.00  N
REF:33 !
$
$###########################################################################
$                   THERMODYNAMIC DATA:  AL3NI5
$###########################################################################
$
$ MATCALC_PRIORITY: 1
 PHASE AL3NI5  %  2 0.375  0.625 !
    CONSTITUENT AL3NI5  : AL : NI :  !
PARAMETER G(AL3NI5,AL:NI;0) 273.00 +0.375*GHSERAL#+0.625*GHSERNI#
   -55507.7594+7.2648103*T; 6000.00  N
REF:28 !
$
$###########################################################################
$                   THERMODYNAMIC DATA:  ALM_D019
$###########################################################################
$
$ MATCALC_PRIORITY: 1
 PHASE ALM_D019 % 2 3 1 !
    CONSTITUENT ALM_D019  : AL,CR,TI% : AL%,CR,TI : !
PARAMETER G(ALM_D019,AL:AL;0) 273.00 +4.0*GALHCP#; 6000.00  N
REF:31 !
PARAMETER G(ALM_D019,CR:CR;0) 273.00 +4.0*GCRHCP#; 6000.00  N
REF:31 !
PARAMETER G(ALM_D019,TI:TI;0) 273.00 +4+4.0*GHSERTI#; 6000.00  N 
REF:31 !
PARAMETER G(ALM_D019,AL:CR;0) 273.00 +3*GALHCP#+GCRHCP#; 6000.00  N
REF:31 !
PARAMETER G(ALM_D019,CR:AL;0) 273.00 +GALHCP#+3.0*GCRHCP#; 6000.00  N
REF:31 !
PARAMETER G(ALM_D019,TI:AL;0) 273.00 -110080+23.88*T+GHSERAL#
   +3.0*GHSERTI#; 6000.00  N
REF:31 !
PARAMETER G(ALM_D019,AL:TI;0) 273.00 -99120.0+32.28*T+3.0*GHSERAL#
   +GHSERTI#; 6000.00  N
REF:31 !
PARAMETER G(ALM_D019,CR:TI;0) 273.00 +3.0*GCRHCP#+GHSERTI#; 6000.00  N
REF:31 !
PARAMETER G(ALM_D019,TI:CR;0) 273.00 +GCRHCP#+3.0*GHSERTI#; 6000.00  N
REF:31 !
$
$---------------------------Interaction parameters----------------------
$
PARAMETER L(ALM_D019,AL:AL,CR;0) 273.00 +1.0E-4; 6000.00  N
REF:31 !
PARAMETER L(ALM_D019,AL,CR:AL;0) 273.00 +1.0E-4; 6000.00  N
REF:31 !
PARAMETER L(ALM_D019,CR:AL,CR;0) 273.00 +1.0E-4; 6000.00  N
REF:31 !
PARAMETER L(ALM_D019,AL,CR:CR;0) 273.00 +1.0E-4; 6000.00  N
REF:31 !
PARAMETER L(ALM_D019,AL,TI:AL;0) 273.00 -298200+100*T; 6000.00  N
REF:31 !
PARAMETER L(ALM_D019,AL:AL,TI;0) 273.00 -98968+33.3*T; 6000.00  N
REF:31 !
PARAMETER L(ALM_D019,TI:AL,TI;0) 273.00 +10656-1.332*T; 6000.00  N
REF:31 !
PARAMETER L(ALM_D019,AL,TI:TI;0) 273.00 +32000-4*T; 6000.00  N
REF:31 !
PARAMETER L(ALM_D019,TI:CR,TI;0) 273.00 +8125; 6000  N
REF:31 !
PARAMETER L(ALM_D019,CR:CR,TI;0) 273.00 +8125; 6000  N
REF:31 !
PARAMETER L(ALM_D019,CR,TI:TI;0) 273.00 +73125; 6000  N
REF:31 !
PARAMETER L(ALM_D019,CR,TI:CR;0) 273.00 +73125; 6000  N
REF:31 !
$
$###########################################################################
$                   THERMODYNAMIC DATA:  AL3M_D022 
$###########################################################################
$
$ MATCALC_PRIORITY: 1
 PHASE AL3M_D022 % 2 3 1 !
    CONSTITUENT AL3M_D022 : AL,TI : CR,TI : !
PARAMETER G(AL3M_D022,AL:CR;0) 273.00 -53000
   +3*GHSERAL#+GHSERCR#; 6000.00  N
REF:31 !
$
$ Next are pure tentative dummies.
PARAMETER G(AL3M_D022,AL:TI;0) 273.00 -1000
   +3*GHSERAL#+GHSERTI#; 6000.00  N
REF:pov25 !
PARAMETER G(AL3M_D022,TI:TI;0) 273.00 +50000
   +3*GHSERTI#+GHSERTI#; 6000.00  N
REF:pov25 !
$
$###########################################################################
$                   THERMODYNAMIC DATA:  ALSIZR_T1
$###########################################################################
$
$ MATCALC_PRIORITY: 2
 PHASE ALSIZR_T1 % 2 0.75 0.25 !
    CONSTITUENT ALSIZR_T1 : AL,SI : ZR : !
PARAMETER G(ALSIZR_T1,AL:ZR;0) 273.00 -43506+10*T
   +0.75*GHSERAL#+0.25*GHSERZR#; 6000.00  N
REF:pov14 !
PARAMETER G(ALSIZR_T1,SI:ZR;0) 273.00 -18349
   +0.75*GHSERSI#+0.25*GHSERZR#; 6000.00  N
REF:83 !
$
$---------------------------Interaction parameters----------------------
$
PARAMETER L(ALSIZR_T1,AL,SI:ZR;0) 273.00 -36300; 6000.00  N
REF:pov14 !
PARAMETER L(ALSIZR_T1,AL,SI:ZR;1) 273.00 -5000-7*T; 6000.00  N
REF:83 !
PARAMETER L(ALSIZR_T1,AL,SI:ZR;2) 273.00 -40000; 6000.00  N
REF:83 !
$
$###########################################################################
$                   THERMODYNAMIC DATA:  ALSIZR_T2
$###########################################################################
$
$ MATCALC_PRIORITY: 1
 PHASE ALSIZR_T2 % 2 0.5 0.5 !
    CONSTITUENT ALSIZR_T2 : AL,SI : ZR : !
PARAMETER G(ALSIZR_T2,AL:ZR;0) 273.00 -43900+7.58*T
   +0.5*GHSERAL#+0.5*GHSERZR#; 6000.00  N
REF:pov14 !
PARAMETER G(ALSIZR_T2,SI:ZR;0) 273.00 -90600+127.63*T
 -22.593155*T*LN(T)-0.0021969325*T**2+2.748495E-11*T**3
 -74258.25*T**(-1); 6000.00  N
REF:83 !
$
$---------------------------Interaction parameters----------------------
$
PARAMETER L(ALSIZR_T2,AL,SI:ZR;0) 273.00 -24300+15*T; 6000.00  N
REF:pov14 !
PARAMETER L(ALSIZR_T2,AL,SI:ZR;1) 273.00 +30000+20*T; 6000.00  N
REF:83 !
PARAMETER L(ALSIZR_T2,AL,SI:ZR;2) 273.00 +20*T; 6000.00  N
REF:83 !
$
$###########################################################################
$                   THERMODYNAMIC DATA:  AL4SI5ZR3
$###########################################################################
$
$ MATCALC_PRIORITY: 2
 PHASE AL4SI5ZR3 % 3 0.333 0.417 0.25 !
    CONSTITUENT AL4SI5ZR3 : AL : SI : ZR : !
PARAMETER G(AL4SI5ZR3,AL:SI:ZR;0) 273.00 -55400+8*T
   +0.333*GHSERAL#+0.417*GHSERSI#+0.25*GHSERZR#; 6000.00  N
REF:83 !
$
$###########################################################################
$                   THERMODYNAMIC DATA:  ALTI
$###########################################################################
$
 TYPE_DEFINITION I GES A_P_D ALTI MAGNETIC  -1.0    0.400 !
$ MATCALC_PRIORITY: 1
 PHASE ALTI  %I  2 1 1 !
    CONSTITUENT ALTI  : AL%,CR,TI : AL,CR%,TI% :  !
PARAMETER G(ALTI,AL:AL;0)  273.00 +2*GHSERAL#+4.0; 6000.00  N
REF:31 !
PARAMETER G(ALTI,CR:CR;0)  273.00 +2*GCRFCC#+4.0; 6000.00  N
REF:31 !
PARAMETER G(ALTI,TI:TI;0)  29.15 +2*GTIFCC#; 6000.00  N
REF:31 !
PARAMETER G(ALTI,AL:CR;0) 273.00 -25000+3.0*T+GHSERAL#+GCRFCC#; 6000.00  N
REF:31 !
PARAMETER G(ALTI,CR:AL;0) 273.00 -25000+3.0*T+GHSERAL#+GCRFCC#; 6000.00  N
REF:31 !
PARAMETER G(ALTI,TI:AL;0) 273.00 -79644.0+19.2*T+GHSERAL#
 +GHSERTI#; 6000.00  N
REF:31 !
PARAMETER G(ALTI,AL:TI;0) 273.00 -79644.0+19.2*T+GHSERAL#
 +GHSERTI#; 6000.00  N
REF:31 !
PARAMETER G(ALTI,CR:TI;0) 273.00 +15000-13.85*T+GCRFCC#+GTIFCC#; 6000.00  N
REF:31 !
PARAMETER G(ALTI,TI:CR;0) 273.00 +15000-13.85*T+GCRFCC#+GTIFCC#; 6000.00  N
REF:31 !
$
$---------------------------Interaction parameters----------------------
$
PARAMETER L(ALTI,AL:AL,CR;0) 273.00 +1E-4; 6000.00  N
REF:31 !
PARAMETER L(ALTI,CR:AL,CR;0) 273.00 +1E-4; 6000.00  N
REF:31 !
PARAMETER L(ALTI,AL,CR:AL;0) 273.00 +1E-4; 6000.00  N
REF:31 !
PARAMETER L(ALTI,AL,CR:CR;0) 273.00 +1E-4; 6000.00  N
REF:31 !
PARAMETER L(ALTI,AL,TI:AL;0) 273.00 -89892+44*T; 6000.00  N
REF:31 !
PARAMETER L(ALTI,AL,TI:AL;1) 273.00 +30000; 6000.00  N
REF:31 !
PARAMETER L(ALTI,AL,TI:AL;2) 273.00 +20000; 6000.00  N
REF:31 !
PARAMETER L(ALTI,AL:AL,TI;0) 273.00 -89892+44*T; 6000.00  N
REF:31 !
PARAMETER L(ALTI,AL:AL,TI;1) 273.00 +30000; 6000.00  N
REF:31 !
PARAMETER L(ALTI,AL:AL,TI;2) 273.00 +20000; 6000.00  N
REF:31 !
PARAMETER L(ALTI,TI:AL,TI;0) 273.00 -15134-2.36*T; 6000.00  N
REF:31 !
PARAMETER L(ALTI,AL,TI:TI;0) 273.00 -15134-2.36*T; 6000.00  N
REF:31 !
PARAMETER L(ALTI,CR:CR,TI;0) 273.00 -15000+13.85*T; 6000.00  N
REF:31 !
PARAMETER L(ALTI,TI:CR,TI;0) 273.00 -15000+13.85*T; 6000.00  N
REF:31 !
PARAMETER L(ALTI,CR,TI:CR;0) 273.00 -15000+13.85*T; 6000.00  N
REF:31 !
PARAMETER L(ALTI,CR,TI:TI;0) 273.00 -15000+13.85*T; 6000.00  N
REF:31 !
$
$###########################################################################
$                   THERMODYNAMIC DATA:  AL2TI
$###########################################################################
$
$ MATCALC_PRIORITY: 1
 PHASE AL2TI  %  2 2 1 !
    CONSTITUENT AL2TI  : AL : TI :  !
PARAMETER G(AL2TI,AL:TI;0)  273.00 -121500+31.2*T+2*GHSERAL#
 +GHSERTI#; 6000.00  N
REF:31 !
$
$###########################################################################
$                   THERMODYNAMIC DATA:  AL11TI5
$###########################################################################
$
$ MATCALC_PRIORITY: 1
 PHASE AL11TI5  %  2 17 8 !
    CONSTITUENT AL11TI5  : AL : TI :  !
PARAMETER G(AL11TI5,AL:TI;0)  273.00 -971125+236.4*T+17*GHSERAL#
 +8*GHSERTI#; 6000.00  N
REF:31 !
$
$###########################################################################
$                   THERMODYNAMIC DATA:  ALZNCU_G_H 
$###########################################################################
$
$ PHASE ALZNCU_G_H % 3 4 1 8 > stable as high T gamma spec in Al-Cu >> 1 !
$    CONSTITUENT ALZNCU_G_H  : AL%,ZN : AL,CU% : CU : !
$PARAMETER G(ALZNCU_G_H,AL:AL:CU;0) 273.00 -219258-45.5*T+5*GHSERAL#
$ +8*GHSERCU#; 6000.00  N
$REF:31 !
$PARAMETER G(ALZNCU_G_H,AL:CU:CU;0) 273.00 -200460-58.5*T+4*GHSERAL#
$ +9*GHSERCU#; 6000.00  N
$REF:31 !
$PARAMETER G(ALZNCU_G_H,ZN:CU:CU;0) 273.00 +1.0E-4; 6000.00  N
$REF:31 !
$PARAMETER G(ALZNCU_G_H,ZN:AL:CU;0) 273.00 +1.0E-4; 6000.00  N
$REF:31 !
$
$---------------------------Interaction parameters----------------------
$
$PARAMETER L(ALZNCU_G_H,AL:AL,CU:CU;0) 273.00 +1E-10; 6000.00  N
$REF:31 !
$
$###########################################################################
$                   THERMODYNAMIC DATA:  ALZR 
$###########################################################################
$
$ MATCALC_PRIORITY: 1
 PHASE ALZR % 2 0.5 0.5 !
    CONSTITUENT ALZR  : AL : ZR : !
PARAMETER G(ALZR,AL:ZR;0) 273.00 -44200+7.58*T+0.5*GHSERAL#
 +0.5*GHSERZR#; 6000.00  N
REF:83 !
$
$#######################################################################
$                   THERMODYNAMIC DATA:  ALZR2
$###########################################################################
$
$ MATCALC_PRIORITY: 1
 PHASE ALZR2 % 2 0.333  0.667 !
    CONSTITUENT ALZR2  : AL : ZR : !
PARAMETER G(ALZR2,AL:ZR;0) 273.00 -33058+4.72*T+0.333*GHSERAL#
 +0.667*GHSERZR#; 6000.00  N
REF:83 !
$
$###########################################################################
$                   THERMODYNAMIC DATA:  ALZR3
$###########################################################################
$
$ MATCALC_PRIORITY: 1
 PHASE ALZR3 % 2 0.25  0.75 !
    CONSTITUENT ALZR3  : AL : ZR : !
PARAMETER G(ALZR3,AL:ZR;0) 273.00 -27090+5.05*T+0.25*GHSERAL#
 +0.75*GHSERZR#; 6000.00  N
REF:83 !
$
$###########################################################################
$                   THERMODYNAMIC DATA:  AL2ZR 
$###########################################################################
$
$ MATCALC_PRIORITY: 1
 PHASE AL2ZR % 2 0.667 0.333 !
    CONSTITUENT AL2ZR  : AL : ZR : !
PARAMETER G(AL2ZR,AL:ZR;0)  273.00 -46126+8.15*T+0.667*GHSERAL#
 +0.333*GHSERZR#; 6000.00  N
REF:83 !
$
$###########################################################################
$                   THERMODYNAMIC DATA:  AL2ZR3 
$###########################################################################
$
$ MATCALC_PRIORITY: 1
 PHASE AL2ZR3 % 2 0.4  0.6 !
    CONSTITUENT AL2ZR3  : AL : ZR : !
PARAMETER G(AL2ZR3,AL:ZR;0) 273.00 -39000+5.8*T+0.4*GHSERAL#
 +0.6*GHSERZR#; 6000.00  N
REF:83 !
$
$###########################################################################
$                   THERMODYNAMIC DATA:  AL3ZR2 
$###########################################################################
$
$ MATCALC_PRIORITY: 1
 PHASE AL3ZR2 % 2 0.6 0.4 !
    CONSTITUENT AL3ZR2  : AL : ZR : !
PARAMETER G(AL3ZR2,AL:ZR;0) 273.00 -45400+7.5*T+0.6*GHSERAL#
 +0.4*GHSERZR#; 6000.00  N
REF:83 !
$
$###########################################################################
$                   THERMODYNAMIC DATA:  AL3ZR4 
$###########################################################################
$
$ MATCALC_PRIORITY: 1
 PHASE AL3ZR4 % 2 0.42857 0.57143 !
    CONSTITUENT AL3ZR4  : AL : ZR : !
PARAMETER G(AL3ZR4,AL:ZR;0) 273.00 -42475+7.63*T+0.42857*GHSERAL#
 +0.57143*GHSERZR#; 6000.00  N
REF:83 !
$
$###########################################################################
$                   THERMODYNAMIC DATA:  AL3ZR5 
$###########################################################################
$
$ MATCALC_PRIORITY: 1
 PHASE AL3ZR5 % 2 0.375  0.625 !
    CONSTITUENT AL3ZR5  : AL : ZR : !
PARAMETER G(AL3ZR5,AL:ZR;0) 273.00 -36248+5*T+0.375*GHSERAL#
 +0.625*GHSERZR#; 6000.00  N
REF:83 !
$
$###########################################################################
$                   THERMODYNAMIC DATA:  AL4ZR5 
$###########################################################################
$
$ MATCALC_PRIORITY: 1
 PHASE AL4ZR5 % 2 0.444  0.556 !
    CONSTITUENT AL4ZR5  : AL : ZR : !
PARAMETER G(AL4ZR5,AL:ZR;0) 273.00 -40800+5.85*T+0.444*GHSERAL#
 +0.556*GHSERZR#; 6000.00  N
REF:83 !
$
$###########################################################################
$                   THERMODYNAMIC DATA:  BETA_AL3MG2 
$###########################################################################
$
$ MATCALC_DESCRIPTION: Cubic (Al,Zn)3Mg2 equilibrium phase, prototype: Al3Mg2.
$ MATCALC_PRIORITY: 2
 PHASE BETA_AL3MG2  % 2  89  140 !
    CONSTITUENT BETA_AL3MG2  : MG : AL%,ZN : !
PARAMETER G(BETA_AL3MG2,MG:AL;0) 273.00 -246175.0-675.5500*T
   +89*GHSERMG#+140*GHSERAL#; 6000.00  N
REF:31 !
PARAMETER G(BETA_AL3MG2,MG:ZN;0) 273.00 +206100+89*GHSERMG#
 +140*GHSERZN#; 6000.00  N
REF:31 !
$
$---------------------------Interaction parameters----------------------
$
PARAMETER L(BETA_AL3MG2,MG:AL,ZN;0) 273.00 -1717500+343.5*T; 6000.00  N
REF:31 !
$
$###########################################################################
$                   THERMODYNAMIC DATA:  CR3MN5
$###########################################################################
$
$ MATCALC_PRIORITY: 1
 PHASE CR3MN5  % 2 3 5 !
    CONSTITUENT CR3MN5  : CR : MN : !
PARAMETER G(CR3MN5,CR:MN;0) 273.00 -72550+21.1732*T+3*GHSERCR#
 +5*GHSERMN#; 6000.00  N
REF:31 !
$
$###########################################################################
$                   THERMODYNAMIC DATA:  CR3SI
$###########################################################################
$
$ MATCALC_PRIORITY: 1
 PHASE CR3SI  % 2 3 1 !
    CONSTITUENT CR3SI  : CR,SI : AL,CR,SI : !
PARAMETER G(CR3SI,CR:AL;0) 273.00 +GHSERCR#+GHSERAL#+2*GHSERCR#
 -45279.2+6623.6; 6000.00  N
REF:69 !
PARAMETER G(CR3SI,CR:CR;0) 273.00 +4*GHSERCR#+20000+10*T; 6000.00  N
REF:69 !
PARAMETER G(CR3SI,CR:SI;0) 273.00 +3*GHSERCR#+GHSERSI#-125904.402
 +5.14171*T; 6000.00  N
REF:69 !
PARAMETER G(CR3SI,SI:AL;0) 273.00 +3*GHSERSI#+GHSERAL#+20000; 6000.00  N
REF:69 !
PARAMETER G(CR3SI,SI:CR;0) 273.00 +3*GHSERSI#+GHSERCR#+561830.369
 -61.07749*T; 6000.00  N
REF:69 !
PARAMETER G(CR3SI,SI:SI;0) 273.00 +4*GHSERSI#+415925.967
 -65.93576*T; 6000.00  N
REF:69 !
$
$---------------------------Interaction parameters----------------------
$
PARAMETER L(CR3SI,CR,SI:CR;0) 273.00 -391881.445; 6000.00  N
REF:69 !
PARAMETER L(CR3SI,CR,SI:SI;0) 273.00 -391881.445; 6000.00  N
REF:69 !
$
$###########################################################################
$                   THERMODYNAMIC DATA:  CR5SI3
$###########################################################################
$
$ MATCALC_PRIORITY: 1
 PHASE CR5SI3 % 2 5 3 !
    CONSTITUENT CR5SI3  : CR : SI : !
PARAMETER G(CR5SI3,CR:SI;0) 273.00 -316433.0+1065.82816*T-182.578184*T*LN(T)
   -23.919688E-3*T**2-2.31728E-06*T**3; 6000.00  N
REF:31 !
$
$###########################################################################
$                   THERMODYNAMIC DATA:  CRSI
$###########################################################################
$
$ MATCALC_PRIORITY: 1
 PHASE CRSI  % 2 1 1 !
    CONSTITUENT CRSI  : CR : SI : !
PARAMETER G(CRSI,CR:SI;0) 273.00 -78732.28+311.58392*T-51.62865*T*LN(T)
   -4.47355E-03*T**2+391330*T**(-1); 6000.00  N
REF:31 !
$
$###########################################################################
$                   THERMODYNAMIC DATA:  CRSI2
$###########################################################################
$
$ MATCALC_PRIORITY: 1
 PHASE CRSI2  % 2 1 2 !
    CONSTITUENT CRSI2  : CR,SI : CR,SI : !
PARAMETER G(CRSI2,CR:CR;0) 273.00 +10000.00-1.0*T+3.0*GHSERCR#; 6000.00  N
REF:31 !
PARAMETER G(CRSI2,CR:SI;0) 273.00 -96694.43+333.33835*T-57.855747*T*LN(T)
   -13.22769E-03*T**2-0.43203E-06*T**3; 6000.00  N
REF:31 !
PARAMETER G(CRSI2,SI:CR;0) 273.00 +148569.93-12.65342*T+2*GHSERCR#
 +GHSERSI#; 6000.00  N
REF:31 !
PARAMETER G(CRSI2,SI:SI;0) 273.00 +78860.26-15.77206*T
 +3*GHSERSI#; 6000.00  N
REF:31 !
$
$---------------------------Interaction parameters----------------------
$
PARAMETER L(CRSI2,CR:CR,SI;0) 273.00 -35879.97+7.17599*T; 6000.00  N
REF:31 !
PARAMETER L(CRSI2,SI:CR,SI;0) 273.00 -35879.97+7.17599*T; 6000.00  N
REF:31 !
PARAMETER L(CRSI2,CR,SI:CR;0) 273.00 +1.0E-4; 6000.00  N
REF:31 !
PARAMETER L(CRSI2,CR,SI:SI;0) 273.00 +1.0E-4; 6000.00  N
REF:31 !
$
$###########################################################################
$                   THERMODYNAMIC DATA:  CRZN13
$###########################################################################
$
$ MATCALC_PRIORITY: 1
 PHASE CRZN13  % 2 1 13 !
    CONSTITUENT CRZN13  : CR : ZN : !
PARAMETER G(CRZN13,CR:ZN;0) 273.00 -9800.0+1E-10*T+GHSERCR#
 +13*GHSERZN#; 6000.00  N
REF:31 !
$
$###########################################################################
$                   THERMODYNAMIC DATA:  CRZN17
$###########################################################################
$
$ MATCALC_PRIORITY: 1
 PHASE CRZN17  % 2 1 17 !
    CONSTITUENT CRZN17  : CR : ZN : !
PARAMETER G(CRZN17,CR:ZN;0) 273.00 -11700.0+1E-10*T+GHSERCR#
 +17*GHSERZN#; 6000.00  N
REF:31 !
$
$###########################################################################
$                   THERMODYNAMIC DATA:  CUMGSI_S
$###########################################################################
$
$ MATCALC_PRIORITY: 1
 PHASE CUMGSI_S % 3  16 6 7 !
    CONSTITUENT CUMGSI_S  : CU : MG : SI : !
PARAMETER G(CUMGSI_S,CU:MG:SI;0) 273.00 -559636+110.94*T
   +16*GHSERCU#+6*GHSERMG#+7*GHSERSI#; 6000.00  N
REF:31 !
$
$###########################################################################
$                   THERMODYNAMIC DATA:  CUMGSI_T
$###########################################################################
$
$ MATCALC_PRIORITY: 1
 PHASE CUMGSI_T % 3  3 2 1 !
    CONSTITUENT CUMGSI_T  : CU : MG : SI : !
PARAMETER G(CUMGSI_T,CU:MG:SI;0) 273.00 -141720+20.26*T
   +3*GHSERCU#+2*GHSERMG#+GHSERSI#; 6000.00  N
REF:31 !
$
$###########################################################################
$                   THERMODYNAMIC DATA:  CU15SI4_E
$###########################################################################
$
$ MATCALC_PRIORITY: 1
 PHASE CU15SI4_E  % 2 0.789474 0.210526 !
    CONSTITUENT CU15SI4_E  : CU : AL,SI : !
PARAMETER G(CU15SI4_E,CU:SI;0) 273.00 +0.789474*GHSERCU#+0.210526*GHSERSI#
   +1241-6.7191*T; 6000.00  N
REF:38 !    
PARAMETER G(CU15SI4_E,CU:AL;0) 273.00 +0.789474*GHSERCU#+0.210526*GHSERAL#
   -12693.0555-1.5*T; 6000.00  N
REF:56 !
$
$###########################################################################
$                   THERMODYNAMIC DATA:  CU19SI6_ETA 
$###########################################################################
$
$ MATCALC_PRIORITY: 1
 PHASE CU19SI6_ETA % 2 0.76 0.24 !
    CONSTITUENT CU19SI6_ETA  : CU : SI : !
PARAMETER G(CU19SI6_ETA,CU:SI;0)  273.00 +0.76*GHSERCU#+0.24*GHSERSI#
   +1367.7-7.1976*T; 6000.00  N
REF:38 !
$
$###########################################################################
$                   THERMODYNAMIC DATA:  CU33SI7_D  
$###########################################################################
$
$ MATCALC_PRIORITY: 1
 PHASE CU33SI7_D  % 2 0.825 0.175 !
    CONSTITUENT CU33SI7_D  : CU : SI : !
PARAMETER G(CU33SI7_D,CU:SI;0) 273.00 +0.825*GHSERCU#+0.175*GHSERSI#
 +1972.4-6.9664*T; 6000.00  N
REF:38 !
$
$###########################################################################
$                   THERMODYNAMIC DATA:  CU56SI11_G
$###########################################################################
$
$ MATCALC_PRIORITY: 1
 PHASE CU56SI11_G % 2 0.8358 0.1642 !
    CONSTITUENT CU56SI11_G  : CU : SI : !
PARAMETER G(CU56SI11_G,CU:SI;0) 273.00 +10046.5-5.8747*T
   +0.8358*GHSERCU#+0.1642*GHSERSI#; 6000.00  N
REF:38 !
$
$###########################################################################
$                   THERMODYNAMIC DATA:  CUZN_G
$###########################################################################
$
$ MATCALC_PRIORITY: 1
 PHASE CUZN_G % 4 2 2 3 6 !
    CONSTITUENT CUZN_G  : CU%,ZN : CU,ZN% : CU : MG,ZN : !
PARAMETER G(CUZN_G,CU:CU:CU:MG;0) 273.00 -64720.63-51.34862*T
   +7*GHSERCU#+6*GHSERMG#; 6000.00  N
REF:31 !
PARAMETER G(CUZN_G,CU:CU:CU:ZN;0) 273.00 -118720.63-42.34862*T
   +7*GHSERCU#+6*GHSERZN#; 6000.00  N
REF:31 !
PARAMETER G(CUZN_G,ZN:CU:CU:ZN;0) 273.00 -44142.23-68.4538*T
   +5*GHSERCU#+8*GHSERZN#; 6000.00  N
REF:31 !
PARAMETER G(CUZN_G,CU:ZN:CU:ZN;0) 273.00 -150185.23-21.81712*T
   +5*GHSERCU#+8*GHSERZN#; 6000.00  N
REF:31 !
PARAMETER G(CUZN_G,ZN:ZN:CU:ZN;0) 273.00 -75606.83-47.9223*T
   +3*GHSERCU#+10*GHSERZN#; 6000.00  N
REF:31 !
PARAMETER G(CUZN_G,ZN:CU:CU:MG;0) 273.00 +9857.77-77.4538*T
   +5*GHSERCU#+6*GHSERMG#+2*GHSERZN#; 6000.0  N
REF:31 !
PARAMETER G(CUZN_G,CU:ZN:CU:MG;0) 273.00 -96185.23-30.81712*T
   +5*GHSERCU#+6*GHSERMG#+2*GHSERZN#; 6000.0  N
REF:31 !
PARAMETER G(CUZN_G,ZN:ZN:CU:MG;0) 273.00 -21606.83-56.9223*T
   +3*GHSERCU#+6*GHSERMG#+4*GHSERZN#; 6000.00  N
REF:31 !
$
$---------------------------Interaction parameters----------------------
$
PARAMETER L(CUZN_G,CU:CU,ZN:CU:ZN;0) 273.00 +1E-4; 6000.00  N
REF:31 !
PARAMETER L(CUZN_G,ZN:CU,ZN:CU:ZN;0) 273.00 +1E-4; 6000.00  N
REF:31 !
PARAMETER L(CUZN_G,CU,ZN:CU:CU:ZN;0) 273.00 +1E-4; 6000.00  N
REF:31 !
PARAMETER L(CUZN_G,CU,ZN:ZN:CU:ZN;0) 273.00 +1E-4; 6000.00  N
REF:31 !
PARAMETER L(CUZN_G,CU:CU:CU:MG,ZN;0) 273.00 +1E-4; 6000.00  N  
REF:31 !
PARAMETER L(CUZN_G,CU:CU,ZN:CU:MG;0) 273.00 +1E-4; 6000.00  N  
REF:31 !
PARAMETER L(CUZN_G,CU,ZN:CU:CU:MG;0) 273.00 +1E-4; 6000.00  N  
REF:31 !
PARAMETER L(CUZN_G,CU:ZN:CU:MG,ZN;0) 273.00 +1E-4; 6000.00  N  
REF:31 !
PARAMETER L(CUZN_G,CU,ZN:ZN:CU:MG;0) 273.00 +1E-4; 6000.00  N  
REF:31 !
PARAMETER L(CUZN_G,ZN:CU:CU:MG,ZN;0) 273.00 +1E-4; 6000.00  N  
REF:31 !
PARAMETER L(CUZN_G,ZN:CU,ZN:CU:MG;0) 273.00 +1E-4; 6000.00  N  
REF:31 !
PARAMETER L(CUZN_G,ZN:ZN:CU:MG,ZN;0) 273.00 +1E-4; 6000.00  N  
REF:31 !
$
$###########################################################################
$                   THERMODYNAMIC DATA:  CUZR
$###########################################################################
$
$ MATCALC_PRIORITY: 1
 PHASE CUZR % 2 1 1 !
    CONSTITUENT CUZR  : CU : ZR : !
PARAMETER G(CUZR,CU:ZR;0)  273.00 -20104.24-7.63196*T+GHSERCU#
 +GHSERZR#; 6000.00  N
REF:31 !
$
$###########################################################################
$                   THERMODYNAMIC DATA:  CUZR2
$###########################################################################
$
$ MATCALC_PRIORITY: 1
 PHASE CUZR2 % 2 1 2 !
    CONSTITUENT CUZR2  : CU : ZR : !
