Repository: gareginaslanyan/ThermoGar

# ThermoGar 0.4.4

ThermoGar — локальное настольное приложение для термодинамических
CALPHAD-расчётов сплавов. Работает без интернета, считает на открытых базах
MatCalc и показывает результат в браузере: таблицы фаз и их составов,
диаграммы состояния, кривые затвердевания, энергии, физические свойства
и кинетику.

> **Исследовательское программное обеспечение.** Сверка с измеренным
> проведена на трёх случаях: качественно база права, количественно доли фаз
> промахиваются в 1,6…2,6 раза — доли фаз следует считать оценкой, а не
> измерением (см. docs/LIMITS_OF_APPLICABILITY.md). Числа получены из
> выбранной термодинамической модели и не заменяют аттестацию материала.

File: databases/converted/al/mc_al_v2037_with_mobility.thermogar.tdb (part 7 of 9)
$ THERMOGAR_CONVERSION
PARAMETER G(CUZR2,CU:ZR;0) 273.00 -43904.01+5.19051*T+GHSERCU#
 +2*GHSERZR#; 6000.00  N
REF:31 !
$
$###########################################################################
$                   THERMODYNAMIC DATA:  CU5ZR
$###########################################################################
$
$ MATCALC_PRIORITY: 1
 PHASE CU5ZR % 2 5 1 !
    CONSTITUENT CU5ZR  : CU : ZR : !
PARAMETER G(CU5ZR,CU:ZR;0) 273.00 -61794.0+5*GHSERCU#+GHSERZR#; 6000.00  N
REF:31 !
$
$###########################################################################
$                   THERMODYNAMIC DATA:  CU8ZR3
$###########################################################################
$
$ MATCALC_PRIORITY: 1
 PHASE CU8ZR3 % 2 8 3 !
    CONSTITUENT CU8ZR3  : CU : ZR : !
PARAMETER G(CU8ZR3,CU:ZR;0) 273.00 -1.480631E+05+8*GHSERCU#
 +3*GHSERZR#; 6000.00  N 
REF:31 !
$
$###########################################################################
$                   THERMODYNAMIC DATA:  CU10ZR7
$###########################################################################
$
$ MATCALC_PRIORITY: 1
 PHASE CU10ZR7 % 2 10 7 !
    CONSTITUENT CU10ZR7  : CU : ZR : !
PARAMETER G(CU10ZR7,CU:ZR;0) 273.00 -2.4175E+05+10*GHSERCU#
 +7*GHSERZR#; 6000.00  N
REF:31 !
$
$###########################################################################
$                   THERMODYNAMIC DATA:  CU51ZR14 
$###########################################################################
$
$ MATCALC_PRIORITY: 1
 PHASE CU51ZR14 % 2 51 14 !
    CONSTITUENT CU51ZR14  : CU : ZR : !
PARAMETER G(CU51ZR14,CU:ZR;0) 273.00 -8.434127E+05+51*GHSERCU#
 +14*GHSERZR#; 6000.00  N 
REF:31 !
$
$###########################################################################
$                   THERMODYNAMIC DATA:  E_AL30MG23
$###########################################################################
$
$ MATCALC_DESCRIPTION: Epsilon equilibrium phase, prototype: Co5Cr2Mo3
$ MATCALC_PRIORITY: 1
 PHASE E_AL30MG23  %  2  23   30 !
    CONSTITUENT E_AL30MG23  : MG : AL%,ZN :  !
PARAMETER G(E_AL30MG23,MG:AL;0) 273.00 -52565.4-173.1775*T
   +23*GHSERMG#+30*GHSERAL#; 6000.00  N
REF:31 !
PARAMETER G(E_AL30MG23,MG:ZN;0) 273.00 -318000-63.6*T
   +23*GHSERMG#+30*GHSERZN#; 6000.00  N
REF:40 !
$
$###########################################################################
$                   THERMODYNAMIC DATA:  FESI
$###########################################################################
$
$ MATCALC_PRIORITY: 1
 PHASE FESI % 2 0.5 0.5 !
    CONSTITUENT FESI  : FE : AL,SI% : !
PARAMETER G(FESI,FE:SI;0) 273.00 -36380.6+2.22*T+0.5*GHSERFE#
 +0.5*GHSERSI#; 6000.00  N
REF:31 !
PARAMETER G(FESI,FE:AL;0) 273.00 +15127.1+0.5*GHSERFE#
 +0.5*GHSERAL#; 6000.00  N
REF:36 !
$
$---------------------------Interaction parameters----------------------
$
PARAMETER L(FESI,FE:AL,SI;0) 273.00 -64072.6; 6000.00  N
REF:36 !
$
$###########################################################################
$                   THERMODYNAMIC DATA:  FESI2_H  
$###########################################################################
$
$ MATCALC_PRIORITY: 1
 PHASE FESI2_H  % 2 3 7 !
    CONSTITUENT FESI2_H  : FE : AL,SI% : !
PARAMETER G(FESI2_H,FE:SI;0) 273.00 -196490.0-9.20*T+3.0*GHSERFE#
   +7.0*GHSERSI#; 6000.00  N
REF:31 !
PARAMETER G(FESI2_H,FE:AL;0) 273.00 -116934+35*T+3.0*GHSERFE#
   +7.0*GHSERAL#; 6000.00  N
REF:37 !
$
$###########################################################################
$                   THERMODYNAMIC DATA:  FESI2_L  
$###########################################################################
$
$ MATCALC_PRIORITY: 1
 PHASE FESI2_L  % 2 0.3333 0.6667 !
    CONSTITUENT FESI2_L  : FE : AL,SI% : !
PARAMETER G(FESI2_L,FE:SI;0) 273.00 -27383+3.48*T+0.3333*GHSERFE#
   +0.6667*GHSERSI#; 6000.00  N
REF:31 !
PARAMETER G(FESI2_L,FE:AL;0) 273.00 -16859.9+0.3333*GHSERFE#
   +0.6667*GHSERAL#; 6000.00  N
REF:36 !
$
$###########################################################################
$                   THERMODYNAMIC DATA:  FE2SI
$###########################################################################
$
$ MATCALC_PRIORITY: 1
 PHASE FE2SI % 2 2 1 !
     CONSTITUENT FE2SI  : FE : SI : !
PARAMETER G(FE2SI,FE:SI;0) 273.00 -71256.6-10.62*T+2*GHSERFE#
 +GHSERSI#; 6000.00  N
REF:31 !
$
$###########################################################################
$                   THERMODYNAMIC DATA:  FE5SI3
$###########################################################################
$
$ MATCALC_PRIORITY: 1
 PHASE FE5SI3 % 2 5 3 !
    CONSTITUENT FE5SI3  : FE : SI : !
PARAMETER G(FE5SI3,FE:SI;0) 273.00 -241144.0+2.16*T+5*GHSERFE#
 +3*GHSERSI#; 6000.00  N
REF:31 !
$
$###########################################################################
$                   THERMODYNAMIC DATA:  FETI
$###########################################################################
$ 
$ MATCALC_PRIORITY: 1
 PHASE FETI  % 2 1 1 !
    CONSTITUENT FETI  : FE : TI : !
PARAMETER G(FETI,FE:TI;0) 273.00 -51584.05+238.686*T-44.858*T*LN(T)
   -0.008493*T**2+100500*T**(-1); 6000.00  N
REF:31 !
$
$###########################################################################
$                   THERMODYNAMIC DATA:  G_AL12MG17
$###########################################################################
$
$ MATCALC_DESCRIPTION: Gamma equilibrium phase, space group: I43m, prototype: Alpha-Mn. Precipitate in Al-Mg-Zn alloy
$ MATCALC_PRIORITY: 2
 PHASE G_AL12MG17  %  3  10  24 24 !
    CONSTITUENT G_AL12MG17  : MG : AL,MG%,ZN : AL%,MG,ZN : !
PARAMETER G(G_AL12MG17,MG:MG:MG;0) 273.00 +266939.2-174.638*T
 +58*GHSERMG#; 6000.00  N
REF:40 !
PARAMETER G(G_AL12MG17,MG:AL:AL;0) 273.00 +195750-203*T
   +10*GHSERMG#+48*GHSERAL#; 6000.00  N
REF:40 !
PARAMETER G(G_AL12MG17,MG:MG:AL;0) 273.00 -105560-101.5*T
   +34*GHSERMG#+24*GHSERAL#; 6000.00  N
REF:40 !
PARAMETER G(G_AL12MG17,MG:AL:MG;0) 273.00 +568249.2-276.138*T
   +34*GHSERMG#+24*GHSERAL#; 6000.00  N
REF:40 !
PARAMETER G(G_AL12MG17,MG:MG:ZN;0) 273.00 -290000+116*T
   +34*GHSERMG#+24*GHSERZN#; 6000.00  N
REF:40 !
PARAMETER G(G_AL12MG17,MG:ZN:MG;0) 273.00 +198599.2+42.862*T
   +34*GHSERMG#+24*GHSERZN#; 6000.00  N
REF:40 !
PARAMETER G(G_AL12MG17,MG:ZN:ZN;0) 273.00 +580000.0
   +10*GHSERMG#+48*GHSERZN#; 6000.0  N
REF:40 !
PARAMETER G(G_AL12MG17,MG:ZN:AL;0) 273.00 -174000+116*T
   +10*GHSERMG#+24*GHSERAL#+24*GHSERZN#; 6000.00  N
REF:40 !
PARAMETER G(G_AL12MG17,MG:AL:ZN;0) 273.00 +11310+14.5*T
   +10*GHSERMG#+24*GHSERAL#+24*GHSERZN#; 6000.00  N
REF:40 !
$
$---------------------------Interaction parameters----------------------
$
PARAMETER L(G_AL12MG17,MG:AL:AL,MG;0) 273.00 +226200-29*T; 6000.00  N
REF:40 !
PARAMETER L(G_AL12MG17,MG:MG:AL,MG;0) 273.00 +226200-29*T; 6000.00  N
REF:40 !
PARAMETER L(G_AL12MG17,MG:MG,ZN:MG;0) 273.00 -232000+116*T; 6000.00  N
REF:40 !
PARAMETER L(G_AL12MG17,MG:MG,ZN:ZN;0) 273.00 -232000+116*T; 6000.00  N
REF:40 !
PARAMETER L(G_AL12MG17,MG:ZN:AL,MG;0) 273.00 +226200-29*T; 6000.00  N
REF:40 !
PARAMETER L(G_AL12MG17,MG:MG,ZN:AL;0) 273.00 -232000+116*T; 6000.00  N
REF:40 !
$
$###########################################################################
$                   THERMODYNAMIC DATA:  LAVES_C15 
$###########################################################################
$
$ MATCALC_DESCRIPTION: Complex Laves-phase from COST.
$ MATCALC_PRIORITY: 1
 PHASE LAVES_C15 % 2 2 1 !
    CONSTITUENT LAVES_C15  : AL,CU%,MG,SI,ZN% : AL,CU,MG,SI,ZN : !
PARAMETER G(LAVES_C15,AL:CU;0) 273.00 +15000+2*GHSERAL#+GHSERCU#; 6000.00  N 
REF:31 !
PARAMETER G(LAVES_C15,CU:AL;0) 273.00 +15000+2*GHSERCU#+GHSERAL#; 6000.00  N 
REF:31 !
PARAMETER G(LAVES_C15,ZN:ZN;0) 273.00 +15000.0+3.0*GHSERZN#; 6000.00  N 
REF:31 !
PARAMETER G(LAVES_C15,AL:AL;0) 273.00 +15000.0+3.0*GHSERAL#; 6000.00  N 
REF:31 !
PARAMETER G(LAVES_C15,CU:CU;0) 273.00 +15000.0+3.0*GHSERCU#; 6000.00  N 
REF:31 !
PARAMETER G(LAVES_C15,MG:MG;0) 273.00 +15000.0+3.0*GHSERMG#; 6000.00  N 
REF:31 !
PARAMETER G(LAVES_C15,SI:SI;0) 273.00 +15000.0+3.0*GHSERSI#; 6000.00  N 
REF:31 !
PARAMETER G(LAVES_C15,AL:MG;0) 273.00 +30000+4*T+2*GHSERAL#
 +GHSERMG#; 6000.00  N 
REF:31 !
PARAMETER G(LAVES_C15,MG:AL;0) 273.00 +104970.96-16.46448*T+2*GHSERMG#
 +GHSERAL#; 6000.00  N
REF:31 !
PARAMETER G(LAVES_C15,CU:MG;0) 273.00 -54690.99+364.73085*T
 -69.276417*T*LN(T)
   -0.519246E-03*T**2+143502*T**(-1)-5.65953E-6*T**3; 6000.00  N 
REF:31 !
PARAMETER G(LAVES_C15,MG:CU;0) 273.00 +104970.96-16.46448*T+2.0*GHSERMG#
 +GHSERCU#; 6000.00  N 
REF:31 !
PARAMETER G(LAVES_C15,CU:SI;0) 273.00 +15000+2*GHSERCU#+GHSERSI#; 6000.00  N 
REF:31 !
PARAMETER G(LAVES_C15,SI:CU;0) 273.00 +15000+2*GHSERSI#+GHSERCU#; 6000.00  N 
REF:31 !
PARAMETER G(LAVES_C15,CU:ZN;0) 273.00 +15000+2*GHSERCU#+GHSERZN#; 6000.00  N 
REF:31 !
PARAMETER G(LAVES_C15,ZN:CU;0) 273.00 +15000+2*GHSERZN#+GHSERCU#; 6000.00  N 
REF:31 !
PARAMETER G(LAVES_C15,MG:SI;0) 273.00 +104970.96-16.46448*T+2*GHSERMG#
 +GHSERSI#; 6000.00  N 
REF:31 !
PARAMETER G(LAVES_C15,SI:MG;0) 273.00 +41039+6.25*T+2*GHSERSI#
 +GHSERMG#; 6000.00  N 
REF:31 !
PARAMETER G(LAVES_C15,ZN:MG;0) 273.00 -25355.45+8.83886*T+2*GHSERZN#
 +GHSERMG#; 6000.00  N 
REF:31 !
PARAMETER G(LAVES_C15,MG:ZN;0) 273.00 +55355.45-8.83886*T+2*GHSERMG#
 +GHSERZN#; 6000.00  N 
REF:31 !
$
$---------------------------Interaction parameters----------------------
$
PARAMETER L(LAVES_C15,AL,CU:CU;0) 273.00 -105000-1.615*T; 6000.00  N 
REF:31 !
PARAMETER L(LAVES_C15,AL,CU:AL;0) 273.00 -105000-1.615*T; 6000.00  N 
REF:31 !
PARAMETER L(LAVES_C15,AL,MG:MG;0) 273.00 +15000; 6000.00  N 
REF:31 !
PARAMETER L(LAVES_C15,AL,MG:AL;0) 273.00 +15000; 6000.00  N 
REF:31 !
PARAMETER L(LAVES_C15,MG:AL,MG;0) 273.00 +8000; 6000.00  N 
REF:31 !
PARAMETER L(LAVES_C15,AL:AL,MG;0) 273.00 +8000; 6000.00  N 
REF:31 !
PARAMETER L(LAVES_C15,CU,MG:CU;0) 273.00 +13011.35; 6000.00  N 
REF:31 !
PARAMETER L(LAVES_C15,CU,MG:MG;0) 273.00 +13011.35; 6000.00  N 
REF:31 !
PARAMETER L(LAVES_C15,CU:CU,MG;0) 273.00 +6599.45; 6000.00  N 
REF:31 !
PARAMETER L(LAVES_C15,MG:CU,MG;0) 273.00 +6599.45; 6000.00  N 
REF:31 !
PARAMETER L(LAVES_C15,CU,SI:SI;0) 273.00 +15305+20.69*T; 6000.00  N 
REF:31 !
PARAMETER L(LAVES_C15,CU,SI:CU;0) 273.00 +15305+20.69*T; 6000.00  N 
REF:31 !
PARAMETER L(LAVES_C15,CU,ZN:ZN;1) 273.00 +25529.06; 6000.00  N 
REF:31 !
PARAMETER L(LAVES_C15,CU,ZN:CU;0) 273.00 -78824.62; 6000.00  N 
REF:31 !
PARAMETER L(LAVES_C15,CU,ZN:ZN;0) 273.00 -78824.62; 6000.00  N 
REF:31 !
PARAMETER L(LAVES_C15,CU,ZN:CU;1) 273.00 +25529.06; 6000.00  N 
REF:31 !
PARAMETER L(LAVES_C15,SI,MG:SI;0) 273.00 +15000; 6000.00  N 
REF:31 !
PARAMETER L(LAVES_C15,SI:SI,MG;0) 273.00 +8000; 6000.00  N 
REF:31 !
PARAMETER L(LAVES_C15,MG:MG,SI;0) 273.00 +8000; 6000.00  N 
REF:31 !
PARAMETER L(LAVES_C15,MG,SI:MG;0) 273.00 +15000; 6000.00  N 
REF:31 !
PARAMETER L(LAVES_C15,MG,ZN:MG;0) 273.00 +35000.00; 6000.00  N 
REF:31 !
PARAMETER L(LAVES_C15,MG,ZN:ZN;0) 273.00 +35000.00; 6000.00  N 
REF:31 !
PARAMETER L(LAVES_C15,MG:MG,ZN;0) 273.00 +8000.00; 6000.00  N 
REF:31 !
PARAMETER L(LAVES_C15,ZN:MG,ZN;0) 273.00 +8000.00; 6000.00  N 
REF:31 !
PARAMETER L(LAVES_C15,CU,MG:AL;0) 273.00 +13011.35; 6000.00  N 
REF:31 !
PARAMETER L(LAVES_C15,AL:CU,MG;0) 273.00 +6599.45; 6000.00  N 
REF:31 !
PARAMETER L(LAVES_C15,AL,MG:CU;0) 273.00 +15000; 6000.00  N 
REF:31 !
PARAMETER L(LAVES_C15,CU:AL,MG;0) 273.00 +8000; 6000.00  N 
REF:31 !
PARAMETER L(LAVES_C15,AL,CU:MG;0) 273.00 -180000-1.615*T; 6000.00  N  
REF:31 !
PARAMETER L(LAVES_C15,MG,SI:CU;0) 273.00 +15000; 6000.00  N 
REF:31 !
PARAMETER L(LAVES_C15,SI:CU,MG;0) 273.00 +6599.45; 6000.00  N 
REF:31 !
PARAMETER L(LAVES_C15,CU,SI:MG;0) 273.00 -193131+20.69*T; 6000.00  N 
REF:31 !
PARAMETER L(LAVES_C15,CU:MG,SI;0) 273.00 +8000; 6000.00  N 
REF:31 !
PARAMETER L(LAVES_C15,CU,MG:SI;0) 273.00 +13011.35; 6000.00  N 
REF:31 !
PARAMETER L(LAVES_C15,CU,MG:ZN;0) 273.00 +13011.35; 6000.00  N 
REF:31 !
PARAMETER L(LAVES_C15,ZN:CU,MG;0) 273.00 +6599.45; 6000.00  N 
REF:31 !
PARAMETER L(LAVES_C15,MG,ZN:CU;0) 273.00 +35000.00; 6000.00  N 
REF:31 !
PARAMETER L(LAVES_C15,CU:MG,ZN;0) 273.00 +8000.00; 6000.00  N 
REF:31 !
PARAMETER L(LAVES_C15,CU,ZN:MG;0) 273.00 -78824.62; 6000.00  N 
REF:31 !
PARAMETER L(LAVES_C15,CU,ZN:MG;1) 273.00 +25529.06; 6000.00  N 
REF:31 !
PARAMETER L(LAVES_C15,CU,ZN:MG;2) 273.00 +1e-8; 6000.00  N 
REF:31 !
PARAMETER L(LAVES_C15,CU:CU,ZN;0) 273.00 +1E-4; 6000.00  N   
REF:31 !
PARAMETER L(LAVES_C15,MG:CU,ZN;0) 273.00 +1E-4; 6000.00  N   
REF:31 !
PARAMETER L(LAVES_C15,ZN:CU,ZN;0) 273.00 +1E-4; 6000.00  N   
REF:31 !
$
$###########################################################################
$                   THERMODYNAMIC DATA:  LAVES_C36 
$###########################################################################
$
$ MATCALC_DESCRIPTION: Complex Laves-phase from COST.
$ MATCALC_PRIORITY: 1
 PHASE LAVES_C36 %  2 2 1 !
    CONSTITUENT LAVES_C36  : AL,CU%,MG,ZN : AL,CU,MG%,ZN : !
PARAMETER G(LAVES_C36,AL:CU;0) 273.00 +15000+2*GHSERAL#+GHSERCU#; 6000.00  N
REF:31 !
PARAMETER G(LAVES_C36,CU:AL;0) 273.00 +15000+2*GHSERCU#+GHSERAL#; 6000.00  N
REF:31 !
PARAMETER G(LAVES_C36,AL:AL;0) 273.00 +15000+3*GHSERAL#; 6000.00  N
REF:31 !
PARAMETER G(LAVES_C36,CU:CU;0) 273.00 +15000+3*GHSERCU#; 6000.00  N
REF:31 !
PARAMETER G(LAVES_C36,MG:MG;0) 273.00 +15000+3*GHSERMG#; 6000.00  N
REF:31 !
PARAMETER G(LAVES_C36,ZN:ZN;0) 273.00 +15000+3*GHSERZN#; 6000.00  N
REF:31 !
PARAMETER G(LAVES_C36,AL:MG;0) 273.00 +21734+11.02*T
                   +2*GHSERAL#+GHSERMG#; 6000.00  N
REF:31 !
PARAMETER G(LAVES_C36,MG:AL;0) 273.00 +84970.96-16.46448*T
                   +2*GHSERMG#+GHSERAL#; 6000.00  N
REF:31 !
PARAMETER G(LAVES_C36,CU:MG;0) 273.00 -34690.99+364.73085*T
 -69.276417*T*LN(T)
 -5.19246E-04*T**2+143502*T**(-1)-5.65953E-06*T**3; 6000.00  N
REF:31 !
PARAMETER G(LAVES_C36,MG:CU;0) 273.00 +84970.96-16.46448*T+2*GHSERMG#
 +GHSERCU#; 6000.0  N
REF:31 !
PARAMETER G(LAVES_C36,CU:ZN;0) 273.00 +15000+2*GHSERCU#+GHSERZN#; 6000.00  N
REF:31 !
PARAMETER G(LAVES_C36,ZN:CU;0) 273.00 +15000+2*GHSERZN#+GHSERCU#; 6000.00  N
REF:31 !
PARAMETER G(LAVES_C36,ZN:MG;0) 273.00 -33355.45+8.83886*T+2*GHSERZN#
 +GHSERMG#; 6000.00  N
REF:31 !
PARAMETER G(LAVES_C36,MG:ZN;0) 273.00 +63355.45-8.83886*T+2*GHSERMG#
 +GHSERZN#; 6000.00  N
REF:31 !
$
$---------------------------Interaction parameters----------------------
$
PARAMETER L(LAVES_C36,AL,CU:CU;0) 273.00 -126169+14.61*T; 6000.00  N
REF:31 !
PARAMETER L(LAVES_C36,AL,CU:AL;0) 273.00 -126169+14.61*T; 6000.00  N
REF:31 !
PARAMETER L(LAVES_C36,AL,MG:MG;0) 273.00 +15000; 6000.00  N
REF:31 !
PARAMETER L(LAVES_C36,AL,MG:AL;0) 273.00 +15000; 6000.00  N
REF:31 !
PARAMETER L(LAVES_C36,MG:AL,MG;0) 273.00 +8000; 6000.00  N
REF:31 !
PARAMETER L(LAVES_C36,AL:AL,MG;0) 273.00 +8000; 6000.00  N
REF:31 !
PARAMETER L(LAVES_C36,CU:CU,MG;0) 273.00 +6599.45; 6000.00  N
REF:31 !
PARAMETER L(LAVES_C36,MG:CU,MG;0) 273.00 +6599.45; 6000.00  N
REF:31 !
PARAMETER L(LAVES_C36,CU,MG:CU;0) 273.00 +13011.35; 6000.00  N
REF:31 !
PARAMETER L(LAVES_C36,CU,MG:MG;0) 273.00 +13011.35; 6000.00  N
REF:31 !
PARAMETER L(LAVES_C36,CU,ZN:CU;0) 273.00 -90226.26; 6000.00  N
REF:31 !
PARAMETER L(LAVES_C36,CU,ZN:ZN;0) 273.00 -90226.26; 6000.00  N
REF:31 !
PARAMETER L(LAVES_C36,MG,ZN:MG;0) 273.00 +35000; 6000.00  N
REF:31 !
PARAMETER L(LAVES_C36,MG,ZN:ZN;0) 273.00 +35000; 6000.00  N
REF:31 !
PARAMETER L(LAVES_C36,MG:MG,ZN;0) 273.00 +8000; 6000.00  N
REF:31 !
PARAMETER L(LAVES_C36,ZN:MG,ZN;0) 273.00 +8000; 6000.00  N
REF:31 !
PARAMETER L(LAVES_C36,CU,MG:AL;0) 273.00 +13011.35; 6000.00  N
REF:31 !
PARAMETER L(LAVES_C36,AL:CU,MG;0) 273.00 +6599.45; 6000.00  N
REF:31 !
PARAMETER L(LAVES_C36,AL,MG:CU;0) 273.00 +15000; 6000.00  N
REF:31 !
PARAMETER L(LAVES_C36,CU:AL,MG;0) 273.00 +8000; 6000.00  N 
REF:31 !
PARAMETER L(LAVES_C36,AL,CU:MG;0) 273.00 -227442+14.61*T; 6000.00  N
REF:31 !
PARAMETER L(LAVES_C36,MG,ZN:CU;0) 273.00 +35000; 6000.00  N
REF:31 !
PARAMETER L(LAVES_C36,CU:MG,ZN;0) 273.00 +8000; 6000.00  N
REF:31 !
PARAMETER L(LAVES_C36,ZN:CU,MG;0) 273.00 +6599.45; 6000.00  N
REF:31 !
PARAMETER L(LAVES_C36,CU,MG:ZN;0) 273.00 +13011.35; 6000.00  N
REF:31 !
PARAMETER L(LAVES_C36,CU,ZN:MG;0) 273.00 -90226.26; 6000.00  N
REF:31 !
PARAMETER L(LAVES_C36,CU:CU,ZN;0) 273.00 +1E-4; 6000.00  N  
REF:31 !
PARAMETER L(LAVES_C36,MG:CU,ZN;0) 273.00 +1E-4; 6000.00  N  
REF:31 !
PARAMETER L(LAVES_C36,ZN:CU,ZN;0) 273.00 +1E-4; 6000.00  N  
REF:31 !
$
$###########################################################################
$                   THERMODYNAMIC DATA:  LC15_CU2MG
$###########################################################################
$
$ MATCALC_DESCRIPTION: Cu2Mg Laves-phase.
$ MATCALC_PRIORITY: 1
 PHASE LC15_CU2MG % 2 0.6667 0.3333 !
    CONSTITUENT LC15_CU2MG  : CU%,NI,ZN : MG : !
PARAMETER G(LC15_CU2MG,CU:MG;0) 273.00 +0.3333*GHSERMG#+0.6667*GHSERCU#
 +GCU2MG#; 6000.00  N
REF:44 !
PARAMETER G(LC15_CU2MG,NI:MG;0) 273.00 +0.3333*GHSERMG#+0.6667*GHSERNI#
 +GNI2MG#+5000; 6000.00  N
REF:43 !
PARAMETER G(LC15_CU2MG,ZN:MG;0) 273.00 +0.3333*GHSERMG#+0.6667*GHSERZN#
 +GZN2MG#+5000; 6000.00  N
REF:43 !
$
$---------------------------Interaction parameters----------------------
$
PARAMETER L(LC15_CU2MG,CU,NI:MG;0) 273.00 -3500+5*T; 6000.00  N
REF:43 !
PARAMETER L(LC15_CU2MG,CU,NI:MG;1) 273.00 +2000; 6000.00  N
REF:43 !
PARAMETER L(LC15_CU2MG,CU,NI:MG;2) 273.00 +1e-8; 6000.00  N
REF:43 !
PARAMETER L(LC15_CU2MG,CU,ZN:MG;0) 273.00 -29000; 6000.00  N
REF:43 !
PARAMETER L(LC15_CU2MG,CU,ZN:MG;1) 273.00 +13000; 6000.00  N
REF:43 !
PARAMETER L(LC15_CU2MG,CU,ZN:MG;2) 273.00 -2500; 6000.00  N
REF:43 !
PARAMETER L(LC15_CU2MG,NI,ZN:MG;0) 273.00 -79500+30*T; 6000.00  N
REF:43 !
$
$###########################################################################
$                   THERMODYNAMIC DATA:  LC16_CUMG2
$###########################################################################
$
$ MATCALC_DESCRIPTION: Mg2Cu Laves-phase.
$ MATCALC_PRIORITY: 1
 PHASE LC16_CUMG2 % 2 0.3333 0.6667 !
    CONSTITUENT LC16_CUMG2  : CU%,NI : MG : !
PARAMETER G(LC16_CUMG2,CU:MG;0) 273.00 +0.3333*GHSERCU#+0.6667*GHSERMG#
 +GCUMG2#; 6000.00  N
REF:43 !
PARAMETER G(LC16_CUMG2,NI:MG;0) 273.00 +0.3333*GHSERNI#+0.6667*GHSERMG#
 +GNIMG2#+2000; 6000.00  N
REF:43 !
$
$###########################################################################
$                   THERMODYNAMIC DATA:  LC16_NIMG2
$###########################################################################
$
$ MATCALC_DESCRIPTION: Mg2Ni Laves-phase.
$ MATCALC_PRIORITY: 1
 PHASE LC16_NIMG2 % 2 0.3333 0.6667 !
    CONSTITUENT LC16_NIMG2  : CU,NI% : MG : !
PARAMETER G(LC16_NIMG2,CU:MG;0) 273.00 +0.3333*GHSERCU#+0.6667*GHSERMG#
 +GCUMG2#+1000; 6000.00  N
REF:43 !
PARAMETER G(LC16_NIMG2,NI:MG;0) 273.00 +0.3333*GHSERNI#+0.6667*GHSERMG#
 +GNIMG2#; 6000.00  N
REF:43 !
$
$---------------------------Interaction parameters----------------------
$
PARAMETER L(LC16_NIMG2,CU,NI:MG;0) 273.00 -2400; 6000.00  N
REF:43 !
PARAMETER L(LC16_NIMG2,CU,NI:MG;1) 273.00 -2600; 6000.00  N
REF:43 !
PARAMETER L(LC16_NIMG2,CU,NI:MG;2) 273.00 +1e-8; 6000.00  N
REF:43 !
$
$###########################################################################
$                   THERMODYNAMIC DATA:  LC36_NI2MG
$###########################################################################
$
$ MATCALC_DESCRIPTION: Ni2Mg Laves-phase.
$ MATCALC_PRIORITY: 1
 PHASE LC36_NI2MG % 2 0.6667 0.3333 !
    CONSTITUENT LC36_NI2MG  : CU,NI%,ZN : MG : !
PARAMETER G(LC36_NI2MG,NI:MG;0) 273.00 +0.3333*GHSERMG#+0.6667*GHSERNI#
 +GNI2MG#; 6000.00  N
REF:46 !
PARAMETER G(LC36_NI2MG,CU:MG;0) 273.00 +0.3333*GHSERMG#+0.6667*GHSERCU#
 +GCU2MG#+5000; 6000.00  N
REF:43 !
PARAMETER G(LC36_NI2MG,ZN:MG;0) 273.00 +0.3333*GHSERMG#+0.6667*GHSERZN#
 +GZN2MG#+1000; 6000.00  N
REF:43 !
$
$---------------------------Interaction parameters----------------------
$
PARAMETER L(LC36_NI2MG,CU,NI:MG;0) 273.00 -18000-10*T; 6000.00  N
REF:43 !
PARAMETER L(LC36_NI2MG,CU,NI:MG;1) 273.00 +2000; 6000.00  N
REF:43 !
PARAMETER L(LC36_NI2MG,CU,NI:MG;2) 273.00 +1e-8; 6000.00  N
REF:43 !
PARAMETER L(LC36_NI2MG,CU,ZN:MG;0) 273.00 -26600-2*T; 6000.00  N
REF:43 !
PARAMETER L(LC36_NI2MG,NI,ZN:MG;0) 273.00 -46000+20*T; 6000.00  N
REF:43 !
$
$###########################################################################
$                   THERMODYNAMIC DATA:  MGALZN_PHI 
$###########################################################################
$
$ MATCALC_PRIORITY: 1
 PHASE MGALZN_PHI  %  2  6  5 !
    CONSTITUENT MGALZN_PHI  : MG : AL,ZN : !
PARAMETER G(MGALZN_PHI,MG:AL;0) 273.00 -15400-16.5*T+5*GHSERAL#
 +6*GHSERMG#; 6000.00  N
REF:31 !
PARAMETER G(MGALZN_PHI,MG:ZN;0) 273.00 -79530+20.9*T+6*GHSERMG#
 +5*GHSERZN#; 6000.00  N
REF:31 !
PARAMETER L(MGALZN_PHI,MG:AL,ZN;0) 273.00 -23100+11.0*T; 6000.00  N
REF:31 !
$
$###########################################################################
$                   THERMODYNAMIC DATA:  MGZN 
$###########################################################################
$
$ MATCALC_PRIORITY: 1
 PHASE MGZN % 2 12 13 !
    CONSTITUENT MGZN  : MG : AL,CU,ZN% : !
PARAMETER G(MGZN,MG:AL;0) 273.00 -10000+2.5*T+12*GHSERMG#
 +13*GHSERAL#; 6000.00  N
REF:31 !
PARAMETER G(MGZN,MG:CU;0) 273.00 +12*GHSERMG#+13*GHSERCU#; 6000.00  N
REF:31 !
PARAMETER G(MGZN,MG:ZN;0) 273.00 -236980.84+59.24524*T+12*GHSERMG#
 +13*GHSERZN#; 6000.00  N
REF:31 !
$
$---------------------------Interaction parameters----------------------
$
PARAMETER L(MGZN,MG:CU,ZN;0) 273.00 -575000; 6000.00 N 
REF:31 !
$
$###########################################################################
$                   THERMODYNAMIC DATA:  MG2ZN3 
$###########################################################################
$
$ MATCALC_PRIORITY: 1
 PHASE MG2ZN3 % 2 2 3 !
    CONSTITUENT MG2ZN3  : MG : AL,CU,ZN% : !
PARAMETER G(MG2ZN3,MG:AL;0) 273.00 +1000-0.2*T+2*GHSERMG#
 +3*GHSERAL#; 6000.00  N
REF:31 !
PARAMETER G(MG2ZN3,MG:CU;0) 273.00 +2*GHSERMG#+3*GHSERCU#; 6000.00  N
REF:31 !
PARAMETER G(MG2ZN3,MG:ZN;0) 273.00 -54406.20+13.60156*T+2*GHSERMG#
 +3*GHSERZN#; 6000.00  N
REF:31 !
$
$---------------------------Interaction parameters----------------------
$
PARAMETER L(MG2ZN3,MG:CU,ZN;0) 273.00 -100000; 6000.00  N
REF:31 !
$
$###########################################################################
$                   THERMODYNAMIC DATA:  MG2ZN11
$###########################################################################
$
$ MATCALC_PRIORITY: 1
 PHASE MG2ZN11 % 2 2 11 !
    CONSTITUENT MG2ZN11  : MG : AL,CU,ZN% : !
PARAMETER G(MG2ZN11,MG:AL;0) 273.00 +130000-26*T+2*GHSERMG#
 +11*GHSERAL#; 6000.00  N
REF:40 !
PARAMETER G(MG2ZN11,MG:CU;0) 273.00 +2*GHSERMG#+11*GHSERCU#; 6000.00  N
REF:31 !
PARAMETER G(MG2ZN11,MG:ZN;0) 273.00 -73818.32+18.45457*T
   +2*GHSERMG#+11*GHSERZN#;  6000.00  N
REF:40 !
PARAMETER L(MG2ZN11,MG:CU,ZN;0) 273.00 -351000; 6000.00  N
REF:31 !
$
$###########################################################################
$                   THERMODYNAMIC DATA:  MG7ZN3
$###########################################################################
$
$ MATCALC_PRIORITY: 1
 PHASE MG7ZN3 % 2 51 20 !
    CONSTITUENT MG7ZN3  : MG : ZN : !
PARAMETER G(MG7ZN3,MG:ZN;0) 273.00 -335741.54+35.5*T+51*GHSERMG#
 +20*GHSERZN#; 6000.00  N
REF:31 !
$
$###########################################################################
$                   THERMODYNAMIC DATA:  MNSI
$###########################################################################
$
$ MATCALC_PRIORITY: 1
 PHASE MNSI % 2 1 1 !
    CONSTITUENT MNSI  : MN : SI : !
PARAMETER  G(MNSI,MN:SI;0)  273.00 -78135.144+308.2488*T-52.42121*T*LN(T)
   -6.903355E-03*T**2+8.764429E+05*T**(-1); 6000.00  N
REF:31 !
$
$###########################################################################
$                   THERMODYNAMIC DATA:  MN3SI
$###########################################################################
$
$ MATCALC_PRIORITY: 1
 PHASE MN3SI % 2 3 1 !
    CONSTITUENT MN3SI  : MN : SI : !
PARAMETER G(MN3SI,MN:SI;0)  273.00 -124189.87+782.4373*T-131.682*T*LN(T)
   -7.770061E-03*T**2+1.6572E+06*T**(-1); 950.00  Y
   -1.197406E+05+777.7538*T-131.6820*T*LN(T)
   -7.770061E-03*T**2+1.6572E+06*T**(-1); 6000.00  N
REF:31 !
$
$###########################################################################
$                   THERMODYNAMIC DATA:  MN6SI
$###########################################################################
$
$ MATCALC_PRIORITY: 1
 PHASE MN6SI % 2  17 3 !
    CONSTITUENT MN6SI  : MN : SI : !
PARAMETER G(MN6SI,MN:SI;0) 273.00 -250180.6+84.8444*T-2.850984E-02*T**2
 -12.07755*T*LN(T)
 +7514.0*T**(-1)+17*GHSERMN#+3*GHSERSI#; 1519.00  Y
 -282008.6-32.58304*T+13*T*LN(T)
 -5.879165E-02*T**2+39.28228E+30*T**(-9)+17*GHSERMN#
 +3*GHSERSI#; 6000.00  N
REF:31_pov15 !
$
$###########################################################################
$                   THERMODYNAMIC DATA:  MN9SI2
$###########################################################################
$
$ MATCALC_PRIORITY: 1
 PHASE MN9SI2 % 2 33 7 !
    CONSTITUENT MN9SI2  : MN : SI : !
PARAMETER G(MN9SI2,MN:SI;0) 273.00 -578208.4+381.294*T-56.86988*T*LN(T)
   -50.0355E-3*T**2+1.4586E+06*T**(-1)+33*GHSERMN#+7*GHSERSI#; 1519.00  Y
   -6.39992E+05+153.3464*T-9.915*T*LN(T)
   -0.1*T**2+76.25384E+30*T**(-9)+33*GHSERMN#+7*GHSERSI#; 6000.00  N
REF:31_pov15 !
$
$###########################################################################
$                   THERMODYNAMIC DATA:  A_MNTI
$###########################################################################
$
$ MATCALC_PRIORITY: 1
 PHASE A_MNTI % 2 1 1 !
    CONSTITUENT A_MNTI  : MN : TI : !
PARAMETER G(A_MNTI,MN:TI;0) 273.00 -11478-4*T+GHSERMN#+GHSERTI#; 6000.00  N
REF:31 !
$
$###########################################################################
$                   THERMODYNAMIC DATA:  B_MNTI
$###########################################################################
$
$ MATCALC_PRIORITY: 1
 PHASE B_MNTI % 2 0.515 0.485 !
    CONSTITUENT B_MNTI  : MN : TI : !
PARAMETER G(B_MNTI,MN:TI;0) 273.00 -5540-2.29*T+0.515*GHSERMN#
   +0.485*GHSERTI#; 6000.00  N
REF:31 !
$
$###########################################################################
$                   THERMODYNAMIC DATA:  MN3TI
$###########################################################################
$
$ MATCALC_PRIORITY: 1
 PHASE MN3TI % 2 3 1 !
    CONSTITUENT MN3TI  : MN : TI : !
PARAMETER G(MN3TI,MN:TI;0) 273.00 -18552-9.12*T+3*GHSERMN#
   +GHSERTI#; 6000.00  N
REF:31 !
$
$###########################################################################
$                   THERMODYNAMIC DATA:  MN4TI
$###########################################################################
$
$ MATCALC_PRIORITY: 1
 PHASE MN4TI % 2 0.815 0.185 !
    CONSTITUENT MN4TI  : MN : TI : !
PARAMETER G(MN4TI,MN:TI;0) 273.00 -2445-2.9*T+0.815*GHSERMN#
   +0.185*GHSERTI#; 6000.00  N
REF:31 !
$
$###########################################################################
$                   THERMODYNAMIC DATA:  MN2ZR
$###########################################################################
$
$ MATCALC_PRIORITY: 1
 PHASE MN2ZR % 2 2 1 !
    CONSTITUENT MN2ZR  : MN,ZR : MN,ZR : !
PARAMETER G(MN2ZR,MN:MN;0) 273.00 -21345.840+390.17700*T-70.374600*T*LN(T)
   -0.22043040E-01*T**2+209481.30*T**(-1); 1519.00  Y
   -83200.230+936.79440*T-144.0*T*LN(T)+0.49705410E+31*T**(-9); 6000.00  N  
REF:31 !
PARAMETER G(MN2ZR,ZR:MN;0) 273.00 -8770.8146+381.35710*T-71.781800*T*LN(T)
   -0.16103500E-01*T**2+139769.10*T**(-1); 1519.00  Y
   -29388.945+563.56289*T-96.323600*T*LN(T)
   -0.87558200E-02*T**2+69942.000*T**(-1)+0.16568470E+31*T**(-9); 6000.00  N  
REF:31 !
PARAMETER G(MN2ZR,MN:ZR;0) 273.00 -79282.375+386.94271*T-71.078200*T*LN(T)
   -0.19073270E-01*T**2+174625.20*T**(-1); 1900.00  Y
   -119446.65+750.75589*T-120.16180*T*LN(T)-0.43779100E-02*T**2
   +34971.000*T**(-1)+0.33136940E+31*T**(-9); 6000.00  N  
REF:31 !
PARAMETER G(MN2ZR,ZR:ZR;0) 273.00 -8482.7850+376.94715*T-72.485400*T*LN(T)
   -0.13133730E-01*T**2+104913.00*T**(-1); 2128.00  Y
   -63257.763+788.17255*T-126.43200*T*LN(T)
   -0.40286850E+32*T**(-9); 6000.00  N
REF:31 !
$
$---------------------------Interaction parameters----------------------
$
PARAMETER L(MN2ZR,MN,ZR:MN;0) 273.00 +18442.560+14.090471*T; 6000.00  N
REF:31 !
PARAMETER L(MN2ZR,MN:MN,ZR;0) 273.00 +1066.4675+10.504933*T; 6000.00  N
REF:31 !
PARAMETER L(MN2ZR,ZR:MN,ZR;0) 273.00 +18442.560+14.090471*T; 6000.00  N
REF:31 !
PARAMETER L(MN2ZR,MN,ZR:ZR;0) 273.00 +1066.4675+10.504933*T; 6000.00  N
REF:31 !
$
$###########################################################################
$                   THERMODYNAMIC DATA:  Q_ALCUMG  
$###########################################################################
$
$ MATCALC_DESCRIPTION: Ternary Al-Cu-Mg compound of Q-Phase, not observed as precipitate.
$ MATCALC_PRIORITY: 1
 PHASE Q_ALCUMG  % 3 7 3 6 !
    CONSTITUENT Q_ALCUMG  : AL : CU : MG :  !
PARAMETER G(Q_ALCUMG,AL:CU:MG;0)  273.00 -221500+18.46*T
   +7*GHSERAL#+3*GHSERCU#+6*GHSERMG#; 6000.00  N
REF:31 !
$
$###########################################################################
$                   THERMODYNAMIC DATA:   SIGMA
$###########################################################################
$
$ MATCALC_PRIORITY: 1
 PHASE SIGMA %  3 8   4   18 !
     CONSTITUENT SIGMA  : FE%,MN,NI:CR,TI:CR,FE,MN,NI,SI : !
PARAMETER G(SIGMA,FE:CR:CR;0) 273.00 +8*GFEFCC#+22*GHSERCR#
 +92300-95.96*T; 6000.00  N
REF:20 !
PARAMETER G(SIGMA,FE:CR:FE;0) 273.00 +117300-95.96*T+8*GFEFCC#
   +4*GHSERCR#+18*GHSERFE#; 6000.00  N
REF:20 !
PARAMETER G(SIGMA,FE:CR:NI;0) 273.00 +8*GFEFCC#+4*GHSERCR#
   +18*GHSERNI#; 6000.00  N
REF:5 !
PARAMETER G(SIGMA,FE:CR:SI;0) 273.00 +8*GFEFCC#+4*GHSERCR#
   +18*GSIBCC#-1100000+275*T; 6000.00  N
REF:15 !
PARAMETER G(SIGMA,MN:CR:CR;0) 273.00 +65859.5+8*GMNFCC#
 +22*GHSERCR#; 6000.00  N
REF:20 !
PARAMETER G(SIGMA,MN:CR:FE;0) 273.00 +8*GMNFCC#+4*GHSERCR#+18*GHSERFE#
   -95576-45.1955*T; 6000.00  N
REF:20 !
PARAMETER G(SIGMA,MN:CR:MN;0) 273.00 -172946+69.0245*T+8*GMNFCC#
   +4*GHSERCR#+18*GMNBCC#; 6000.00  N
REF:20 !
PARAMETER G(SIGMA,NI:CR:CR;0) 273.00 +8*GHSERNI#+22*GHSERCR#
 +180000-170*T; 6000.00  N
REF:5 !
PARAMETER G(SIGMA,NI:CR:FE;0) 273.00 +8*GHSERNI#+4*GHSERCR#
 +18*GHSERFE#; 6000.00  N
REF:5 !
PARAMETER G(SIGMA,NI:CR:NI;0) 273.00 +8*GHSERNI#+4*GHSERCR#
 +18*GNIBCC#+175400; 6000.00  N
REF:5 !
$
$---------------------------Interaction parameters----------------------
$
PARAMETER L(SIGMA,FE:CR:CR,MN;0) 273.00 -1095771+862.0312*T; 6000.00  N
REF:20 !
PARAMETER L(SIGMA,FE:CR:CR,SI;0) 273.00 -2115000+155*T; 6000.00  N
REF:15 !
PARAMETER L(SIGMA,FE:CR:FE,SI;0) 273.00 -2015000+155*T; 6000.00  N
REF:15 !
PARAMETER L(SIGMA,MN:CR:CR,MN;0) 273.00 -1095771+862.0312*T; 6000.00  N
REF:20 !
$
$###########################################################################
$                   THERMODYNAMIC DATA:   H_SIGMA
$###########################################################################
$
$ MATCALC_PRIORITY: 1
 PHASE H_SIGMA %  3 8   4   18 !
    CONSTITUENT H_SIGMA  : MN : CR : CR,MN : !
PARAMETER G(H_SIGMA,MN:CR:CR;0) 273.00 -192369+152.4742*T+8*GMNFCC#
 +22*GHSERCR#; 6000.00  N
REF:31 !
PARAMETER G(H_SIGMA,MN:CR:MN;0) 273.00 +18*GMNBCC#-74263-10.7082*T
 +8*GMNFCC#+4*GHSERCR#; 6000.00  N
REF:31 !
$
$---------------------------Interaction parameters----------------------
$
PARAMETER L(H_SIGMA,MN:CR:CR,MN;0) 273.00 +90000; 6000.00  N
REF:31 !
$
$######################################################################
$                   THERMODYNAMIC DATA:  SI-TI intermetallics
$######################################################################

$ obsolet descriptions from Hu et al. 2017 are de-commented
$ (enthalpies of formation have worse agreement with exp. 
$ than by Seifert et al. 1996) 

$ SI2TI 
$ MATCALC_DESCRIPTION: oF24 Fddd TiSi2
$ MATCALC_PRIORITY: 2
 PHASE SI2TI  %  2 2   1 !
 CONSTITUENT SI2TI  :AL,SI : TI :  !
$ PARAMETER G(SI2TI,SI:TI;0)  273.00 -156558.39+GHSERTI#
$  +2*GHSERSI#; 6000 N  !
$PARAMETER G(SI2TI,SI:TI;0)  273.00  -135000-6.48*T+2*GHSERSI#
$+1*GHSERTI#; 6000 N  
$REF:pov24 !  
PARAMETER G(SI2TI,SI:TI;0)  273.00  -150000+2*T+2*GHSERSI#
+1*GHSERTI#; 6000 N  
REF:pov24 !  
PARAMETER G(SI2TI,AL:TI;0)  273.00 -110000+35*T
 +2*GHSERAL#+GHSERTI#; 6000.00  N
REF:pov24 ! 
PARAMETER G(SI2TI,AL,SI:TI;0)  273.00 -32500+30*T; 6000.00  N
REF:pov24 ! 
PARAMETER G(SI2TI,AL,SI:TI;1)  273.00 +32500-30*T; 6000.00  N
REF:pov24 !

$ SI3TI5  
$ MATCALC_DESCRIPTION: hP16 P63_mcm Mn5Si3
$ MATCALC_PRIORITY: 1
  PHASE SI3TI5  %  2 3   5 !
  CONSTITUENT SI3TI5  :SI : TI :  !
$PARAMETER G(SI3TI5,SI:TI;0)      298.15 -545691+13*T+3*GHSERSI#
$ +5*GHSERTI#; 6000 N  !
PARAMETER G(SI3TI5,SI:TI;0)      298.15 -545691+14*T+3*GHSERSI#
 +5*GHSERTI#; 6000 N  
REF:pov24 !
 
$ SI4TI5 
$ MATCALC_DESCRIPTION: tP36 P41212 Si4Zr5
$ MATCALC_PRIORITY: 1
 PHASE SI4TI5  %  2 0.444444   0.555556 !
CONSTITUENT SI4TI5  :SI : TI :  !
$PARAMETER G(SI4TI5,SI:TI;0) 273.00 -69100+1.8*T+0.444444*GHSERSI#
$ +0.555556*GHSERTI#; 6000 N  !
PARAMETER G(SI4TI5,SI:TI;0) 273.00 -69100+1.8*T+0.444444*GHSERSI#
 +0.555556*GHSERTI#; 6000 N  
REF:pov24 !
$PARAMETER G(SI4TI5,SI:TI;0) 273.00 -711000+22.37355*T+4*GHSERSI#
$+5*GHSERTI#; 6000 N  
$REF:91 !

$ SITI  
$ MATCALC_DESCRIPTION: oP8 Pnma FeB
$ MATCALC_PRIORITY: 1
 PHASE SITI  %  2 1   1 !
 CONSTITUENT SITI  :SI : TI :  !
$ PARAMETER G(SITI,SI:TI;0) 273.00 -126631.4+1.2*T+GHSERSI#
$  +GHSERTI#; 6000 N  !
$PARAMETER G(SITI,SI:TI;0) 273.00 -155061.7+7.6345*T+1*GHSERSI#
$+1*GHSERTI#; 6000 N  
$REF:91 !  
PARAMETER G(SITI,SI:TI;0) 273.00 -135000+5.5*T+GHSERSI#
  +GHSERTI#; 6000 N  
REF:pov24 !

$ SITI3  
$ MATCALC_DESCRIPTION: tP30 P42_n PTi3
$ MATCALC_PRIORITY: 1
 PHASE SITI3  %  2 1   3 !
 CONSTITUENT SITI3  :SI : TI :  !
$PARAMETER G(SITI3,SI:TI;0) 273.00 -191570+9.70856*T+GHSERSI#
$ +3*GHSERTI#; 6000 N  !
PARAMETER G(SITI3,SI:TI;0) 273.00 -191570+11.75*T+GHSERSI#
  +3*GHSERTI#; 6000 N  
REF:Pov24 !
$
$###########################################################################
$                   THERMODYNAMIC DATA:  A_SIZR
$###########################################################################
$
$ MATCALC_PRIORITY: 1
 PHASE A_SIZR % 2 0.5 0.5 !
   CONSTITUENT A_SIZR  : AL,SI% : ZR : !
PARAMETER G(A_SIZR,AL:ZR;0) 273.00 +0.5*GHSERAL#+0.5*GHSERZR#
 -40000+10*T; 6000.00  N
REF:83 !
PARAMETER G(A_SIZR,SI:ZR;0) 273.00 -97155+131.41745*T-22.593155*T*LN(T)
   -0.0021969325*T**2+2.748495E-11*T**3+74258.75*T**(-1); 6000.00  N
REF:83 !
$
$---------------------------Interaction parameters----------------------
$
PARAMETER L(A_SIZR,AL,SI:ZR;0) 273.00 -80000+55*T; 6000.00  N
REF:83 !
PARAMETER L(A_SIZR,AL,SI:ZR;1) 273.00 +13000-10*T; 6000.00  N
REF:83 !
PARAMETER L(A_SIZR,AL,SI:ZR;2) 273.00 +1e-8; 6000.00  N
REF:83 !
$
$###########################################################################
$                   THERMODYNAMIC DATA:  B_SIZR
$###########################################################################
$
$ MATCALC_PRIORITY: 1
 PHASE B_SIZR % 2 1 1 !
    CONSTITUENT B_SIZR  : SI : ZR : !
PARAMETER G(B_SIZR,SI:ZR;0) 273.00 -181200+255.26*T-45.18631*T*LN(T)
   -0.004393865*T**2+5.49699E-11*T**3+148517.5*T**(-1); 6000.00  N
REF:83 !
$
$###########################################################################
$                   THERMODYNAMIC DATA:  SIZR2
$###########################################################################
$
$ MATCALC_PRIORITY: 1
 PHASE SIZR2 % 2 0.333 0.667 !
    CONSTITUENT SIZR2  : AL,SI% : ZR : !
PARAMETER G(SIZR2,AL:ZR;0) 273.00 +0.333*GHSERAL#+0.667*GHSERZR#
 -30350+3*T; 6000.00  N
REF:pov13 !
PARAMETER G(SIZR2,SI:ZR;0) 273.00 -95623.3+140.9767*T-24.14415*T*LN(T)
   -0.00182059*T**2-1.34808777E-09*T**3+102243.483*T**(-1); 6000.00  N
REF:83 !
$
$---------------------------Interaction parameters----------------------
$
PARAMETER L(SIZR2,AL,SI:ZR;0) 273.00 -10000+5*T; 6000.00  N
REF:83 !
PARAMETER L(SIZR2,AL,SI:ZR;1) 273.00 +5000; 6000.00  N
REF:83 !
PARAMETER L(SIZR2,AL,SI:ZR;2) 273.00 +1e-8; 6000.00  N
REF:83 !
$
$###########################################################################
$                   THERMODYNAMIC DATA:  SIZR3
$###########################################################################
$
$ MATCALC_PRIORITY: 1
 PHASE SIZR3 % 2 1 3 !
    CONSTITUENT SIZR3  : SI : ZR : !
PARAMETER G(SIZR3,SI:ZR;0) 273.00 -319950+478.25*T-82.328*T*LN(T)
   -0.0263963*T**2+1.54326E-06*T**3-34700*T**(-1); 6000.00  N
REF:50 !
$
$###########################################################################
$                   THERMODYNAMIC DATA:  SI2ZR 
$###########################################################################
$
$ MATCALC_PRIORITY: 2
 PHASE SI2ZR % 2 0.667 0.333 !
    CONSTITUENT SI2ZR  : AL,SI% : AL,ZR% : !
PARAMETER G(SI2ZR,AL:AL;0)  273.00 +GHSERAL#+1000; 6000.00  N
REF:pov14 !
PARAMETER G(SI2ZR,AL:ZR;0)  273.00 0.6667*GHSERAL#+0.333*GHSERZR#
 -40000+10*T; 6000.00  N
REF:83 !
PARAMETER G(SI2ZR,SI:AL;0)  273.00 0.6667*GHSERSI#+0.333*GHSERAL#
 +10000; 6000.00  N
REF:83 !
PARAMETER G(SI2ZR,SI:ZR;0)  273.00 -74020+122.706667*T-21.056223*T*LN(T)
   -0.00255915*T**2-6.57349E-12*T**3+46583.7*T**(-1); 6000.00  N
REF:83 !
$
$---------------------------Interaction parameters----------------------
$
PARAMETER L(SI2ZR,SI:AL,ZR;0)  273.00 -15000+10*T; 6000.00  N
REF:83 !
PARAMETER L(SI2ZR,AL,SI:ZR;0)  273.00 -50000+30*T; 6000.00  N
REF:83 !
$
$###########################################################################
$                   THERMODYNAMIC DATA:  SI2ZR3 
$###########################################################################
$
$ MATCALC_PRIORITY: 1
 PHASE SI2ZR3 % 2 2 3 !
    CONSTITUENT SI2ZR3  : SI : ZR : !
PARAMETER G(SI2ZR3,SI:ZR;0) 273.00 -510000+845.5*T-140.103*T*LN(T)
   -0.003701*T**2+1.028333E-07*T**3+1167755*T**(-1); 6000.00  N
REF:50 !
$
$###########################################################################
$                   THERMODYNAMIC DATA:  SI3ZR5 
$###########################################################################
$
$ MATCALC_PRIORITY: 1
 PHASE SI3ZR5 % 2 0.375 0.625 !
    CONSTITUENT SI3ZR5  : AL%,SI : ZR : !
PARAMETER G(SI3ZR5,AL:ZR;0) 273.00 +0.375*GHSERAL#+0.625*GHSERZR#
 -31000+2*T; 6000.00  N
REF:83 !
PARAMETER G(SI3ZR5,SI:ZR;0) 273.00 -90346.25+131.50125*T-23.375*T*LN(T)
 -0.002021925*T**2
 +6.5285375E-09*T**3+47651.25*T**(-1); 6000.00  N
REF:83 !
$
$---------------------------Interaction parameters----------------------
$
PARAMETER L(SI3ZR5,AL,SI:ZR;0) 273.00 -47000+27*T; 6000.00  N
REF:83 !
PARAMETER L(SI3ZR5,AL,SI:ZR;1) 273.00 +40000-25*T; 6000.00  N
REF:83 !
PARAMETER L(SI3ZR5,AL,SI:ZR;2) 273.00 +1e-8; 6000.00  N
REF:83 !
$
$###########################################################################
$                   THERMODYNAMIC DATA:  SI4ZR5_A
$###########################################################################
$
$ MATCALC_PRIORITY: 1
 PHASE SI4ZR5_A % 2 0.444 0.556 !
    CONSTITUENT SI4ZR5_A  : AL,SI% : ZR : !
PARAMETER G(SI4ZR5_A,AL:ZR;0) 273.00 +0.444*GHSERAL#+0.556*GHSERZR#
 -30000+10*T; 6000.00  N
REF:83 !
PARAMETER G(SI4ZR5_A,SI:ZR;0) 273.00 -101785.55+159.7544*T-26.69511*T*LN(T)
   -0.00121645*T**2+7.3235366E-08*T**3+222936.11*T**(-1); 6000.00  N
REF:83 !
$
$---------------------------Interaction parameters----------------------
$
PARAMETER L(SI4ZR5_A,AL,SI:ZR;0) 273.00 -52000+30*T; 6000.00  N
REF:83 !
$
$###########################################################################
$                   THERMODYNAMIC DATA:  SI4ZR5_B
$###########################################################################
$
$ MATCALC_PRIORITY: 1
 PHASE SI4ZR5_B % 2 4 5 !
    CONSTITUENT SI4ZR5_B  : SI : ZR : !
PARAMETER G(SI4ZR5_B,SI:ZR;0) 273.00 -900000+1430.25*T-240.256*T*LN(T)
   -0.0109481*T**2+6.591183E-07*T**3+2006425*T**(-1); 6000.00  N
REF:50 !
$
$###########################################################################
$                   THERMODYNAMIC DATA:  TIALSI_TAU
$###########################################################################
$
$ MATCALC_DESCRIPTION: orthorhombic.
$ MATCALC_PRIORITY: 3
