Repository: gareginaslanyan/ThermoGar

# ThermoGar 0.4.4

ThermoGar — локальное настольное приложение для термодинамических
CALPHAD-расчётов сплавов. Работает без интернета, считает на открытых базах
MatCalc и показывает результат в браузере: таблицы фаз и их составов,
диаграммы состояния, кривые затвердевания, энергии, физические свойства
и кинетику.

> **Исследовательское программное обеспечение.** Сверка с измеренным
> проведена на трёх случаях: качественно база права, количественно доли фаз
> промахиваются в 1,6…2,6 раза — доли фаз следует считать оценкой, а не
> измерением (см. docs/LIMITS_OF_APPLICABILITY.md). Числа получены из
> выбранной термодинамической модели и не заменяют аттестацию материала.

File: databases/converted/mc_ni_v2036_with_mobility.garcalc.tdb (part 7 of 12)
$ GARCALC_CONVERSION
REF:pov12 !
PARAMETER L(LAVES,FE,TI:NI;0) 273.00 +70000; 6000.00  N
REF:pov12 !
PARAMETER L(LAVES,FE:FE,NI;0) 273.00 +70000; 6000.00  N
REF:pov12 !
PARAMETER L(LAVES,NI:FE,NI;0) 273.00 +70000; 6000.00  N
REF:pov12 !
PARAMETER L(LAVES,TI:FE,NI;0) 273.00 +70000; 6000.00  N
REF:pov12 !
PARAMETER L(LAVES,NI:FE,TI;0) 273.00 +70000; 6000.00  N
REF:pov12 !
PARAMETER L(LAVES,NI:CR,MN;0) 273.00 +70000; 6000.00  N
REF:pov12 !
PARAMETER L(LAVES,CR,MN:NI;0) 273.00 +70000; 6000.00  N
REF:pov12 !
PARAMETER L(LAVES,MN:CR,NI;0) 273.00 +70000; 6000.00  N
REF:pov12 !
PARAMETER L(LAVES,CR,NI:MN;0) 273.00 +70000; 6000.00  N
REF:pov12 !
PARAMETER L(LAVES,W:MN,NI;0) 273.00 +70000; 6000.00  N
REF:pov12 !
PARAMETER L(LAVES,MN,NI:W;0) 273.00 +70000; 6000.00  N
REF:pov12 !
PARAMETER L(LAVES,MN,W:NI;0) 273.00 +70000; 6000.00  N
REF:pov12 !
PARAMETER L(LAVES,NI:MN,W;0) 273.00 +70000; 6000.00  N
REF:pov12 !
PARAMETER L(LAVES,MN,NI:MN;0) 273.00 +70000; 6000.00  N
REF:pov12 !
PARAMETER L(LAVES,MN,NI:NI;0) 273.00 +70000; 6000.00  N
REF:pov12 !
PARAMETER L(LAVES,MN,NI:TI;0) 273.00 +70000; 6000.00  N
REF:pov12 !
PARAMETER L(LAVES,MN,TI:NI;0) 273.00 +70000; 6000.00  N
REF:pov12 !
PARAMETER L(LAVES,MN:MN,NI;0) 273.00 +70000; 6000.00  N
REF:pov12 !
PARAMETER L(LAVES,NI:MN,NI;0) 273.00 +70000; 6000.00  N
REF:pov12 !
PARAMETER L(LAVES,TI:MN,NI;0) 273.00 +70000; 6000.00  N
REF:pov12 !
PARAMETER L(LAVES,NI:MN,TI;0) 273.00 +70000; 6000.00  N
REF:pov12 !
PARAMETER L(LAVES,NI:FE,MN;0) 273.00 +70000; 6000.00  N
REF:pov12 !
PARAMETER L(LAVES,FE,MN:NI;0) 273.00 +70000; 6000.00  N
REF:pov12 !
PARAMETER L(LAVES,FE:MN,NI;0) 273.00 +70000; 6000.00  N
REF:pov12 !
PARAMETER L(LAVES,MN,NI:FE;0) 273.00 +70000; 6000.00  N
REF:pov12 !
$
$ Note: the following two interaction parameters are preliminary!! (pov14)
PARAMETER L(LAVES,CR:MO,NI;0) 273.00 -50000; 6000.00  N
REF:pov13 !
PARAMETER L(LAVES,FE:MO,NI;0) 273.00 -75000+35*T; 6000.00  N
REF:pov13 !
PARAMETER L(LAVES,CR:MO,W;0) 273.00 +1e-8; 6000.00  N
REF:pov13 !
$
PARAMETER L(LAVES,CR,NI:NB;0) 273.00 -75000; 6000.00  N
REF:pov14 !
PARAMETER L(LAVES,FE,NI:NB;0) 273.00 -75000; 6000.00  N
REF:pov14 !
PARAMETER L(LAVES,NI:MO,NB;0) 273.00 -75000; 6000.00  N
REF:pov14 !
$
$###########################################################################
$                   THERMODYNAMIC PARAMETERS: MU_PHASE
$###########################################################################
$
$ MATCALC_DESCRIPTION: can form as topologically close-packed structure in superalloys; affecting brittleness.
$ MATCALC_PRIORITY: 4
 PHASE MU_PHASE  %  3 7   2   4 !
    CONSTITUENT MU_PHASE :CO,CR,FE,MN,MO,NB,NI%,SI:MO%,NB,W: 
 AL,CO,CR,FE,MO,NB,NI,SI,W:  !
$[Model IV, Ref:77) used for Mo-Co subsystem
PARAMETER G(MU_PHASE,CO:MO:AL;0) 273.00 +7*GCOFCC#
   +2*GHSERMO#+4*GHSERAL#-400000; 6000.00  N
REF:pov15 !
PARAMETER G(MU_PHASE,CO:MO:CO;0) 273.00 -64478.6+49.936*T+7*GCOFCC#
   +2*GHSERMO#+4*GCOBCC#; 6000.00  N
REF:77 !
PARAMETER G(MU_PHASE,CO:MO:CR;0) 273.00 +7*GCOFCC#
   +2*GHSERMO#+4*GHSERCR#-50000; 6000.00  N
REF:pov15 !
PARAMETER G(MU_PHASE,CO:MO:FE;0) 273.00 +300000+7*GCOFCC#
   +2*GHSERMO#+4*GHSERFE#; 6000.00  N
REF:pov09 !
PARAMETER G(MU_PHASE,CO:MO:MO;0) 273.00 -105406.7+19.784*T
   +7*GCOFCC#+6*GHSERMO#; 6000.00  N
REF:77 !
PARAMETER G(MU_PHASE,CO:MO:NB;0) 273.00 +7*GCOFCC#+2*GHSERMO#+4*GHSERNB#
 -350000; 6000.00  N
REF:pov15 !
PARAMETER G(MU_PHASE,CO:MO:NI;0) 273.00 +7*GCOFCC#+2*GHSERMO#
 +4*GNIBCC#; 6000.00  N
REF:pov12 !
PARAMETER G(MU_PHASE,CO:MO:SI;0) 273.00 +7*GCOFCC#
   +2*GHSERMO#+4*GHSERSI#+150000-50*T; 6000.00  N
REF:pov09 !
PARAMETER G(MU_PHASE,CO:MO:W;0) 273.00 -50000+7*GCOFCC#
   +2*GHSERMO#+4*GHSERWW#; 6000.00  N
REF:pov14 !
PARAMETER G(MU_PHASE,CO:NB:NB;0) 273.00 +7*GCOFCC#+6*GHSERNB#
    -335543+57.096*T; 6000.00  N
REF:136 !
PARAMETER G(MU_PHASE,CO:W:CO;0) 273.00 -20534+42.774*T+7*GCOFCC#
   +4*GCOBCC#+2*GHSERWW#; 6000.00  N
REF:79 !
PARAMETER G(MU_PHASE,CO:W:CR;0) 273.00 +7*GCOFCC#
   +4*GHSERCR#+2*GHSERWW#; 6000.00  N
REF:pov15 !
PARAMETER G(MU_PHASE,CO:W:FE;0) 273.00 +7*GCOFCC#+2*GHSERWW#
 +4*GHSERFE#; 6000.00  N
REF:79 !
PARAMETER G(MU_PHASE,CO:W:NI;0) 273.00 +7*GCOFCC#+2*GHSERWW#
 +4*GNIBCC#; 6000.00  N
REF:79 !
PARAMETER G(MU_PHASE,CR:MO:AL;0) 273.00 +7*GCRFCC#
   +2*GHSERMO#+4*GHSERAL#-400000; 6000.00  N
REF:pov15 !
PARAMETER G(MU_PHASE,CO:W:W;0) 273.00 -26910-21.791*T+7*GCOFCC#
 +6*GHSERWW#; 6000.00  N
REF:79 !
PARAMETER G(MU_PHASE,CR:MO:CO;0) 273.00 +7*GCRFCC#+2*GHSERMO#
 +4*GCOBCC#-60000; 6000.00  N
REF:pov14 !
PARAMETER G(MU_PHASE,CR:MO:CR;0) 273.00 +7*GCRFCC#+2*GHSERMO#+4*GHSERCR#
    +130000-100*T; 6000.00  N
REF:111 !
PARAMETER G(MU_PHASE,CR:MO:FE;0) 273.00 +7*GCRFCC#+2*GHSERMO#+4*GHSERFE#
   +130000-100*T; 6000.00  N
REF:111 !
PARAMETER G(MU_PHASE,CR:MO:MO;0) 273.00 +7*GCRFCC#+6*GHSERMO#
 +130000-100*T; 6000.00  N
REF:111 !
PARAMETER G(MU_PHASE,CR:MO:NI;0) 273.00 +7*GCRFCC#+2*GHSERMO#
 +4*GNIBCC#-100000+100*T; 6000.00  N
REF:pov15 !
PARAMETER G(MU_PHASE,CR:MO:W;0) 273.00 -50000+7*GCRFCC#+2*GHSERMO#
 +4*GHSERWW#; 6000.00  N
REF:pov15 !
PARAMETER G(MU_PHASE,CR:W:CO;0) 273.00 +7*GCRFCC#+2*GHSERWW#
 +4*GCOBCC#; 6000.00  N
REF:pov15 !
PARAMETER G(MU_PHASE,CR:W:MO;0) 273.00 +7*GCRFCC#+2*GHSERWW#
 +4*GHSERMO#; 6000.00  N
REF:pov15 !
PARAMETER G(MU_PHASE,CR:W:NI;0) 273.00 +7*GCRFCC#+2*GHSERWW#
 +4*GNIBCC#; 6000.00  N
REF:pov12 !
PARAMETER G(MU_PHASE,CR:W:W;0) 273.00 +7*GCRFCC#+2*GHSERWW#
 +4*GHSERWW#; 6000.00  N
REF:pov15 !
PARAMETER G(MU_PHASE,FE:MO:CO;0) 273.00 +150000+7*GFEFCC#
   +2*GHSERMO#+4*GCOBCC#; 6000.00  N
REF:pov09 !
PARAMETER G(MU_PHASE,FE:MO:CR;0) 273.00 +7*GFEFCC#+2*GHSERMO#+4*GHSERCR#
   +130000-100*T; 6000.00  N
REF:111 !
PARAMETER G(MU_PHASE,FE:MO:FE;0) 273.00 +7*GFEFCC#+2*GHSERMO#+4*GHSERFE#
   +39475-6.032*T; 6000.00  N
REF:111 !
PARAMETER G(MU_PHASE,FE:MO:MO;0) 273.00 +7*GFEFCC#+6*GHSERMO#
 -46663-5.891*T; 6000.00  N
REF:111 !
 PARAMETER G(MU_PHASE,FE:MO:NI;0) 273.00 +7*GFEFCC#+2*GHSERMO#+4*GHSERNI#
   +354030-229.4*T; 6000.00  N
REF:41 !
PARAMETER G(MU_PHASE,FE:MO:SI;0) 273.00 +7*GFEFCC#
   +2*GHSERMO#+4*GHSERSI#+150000-50*T; 6000.00  N
REF:pov09 !
PARAMETER G(MU_PHASE,FE:MO:W;0) 273.00 +7*GFEFCC#+2*GHSERMO#+4*GHSERWW#
 -72000; 6000.00  N
REF:55 !
PARAMETER G(MU_PHASE,FE:NB:FE;0) 273.00 +7*GFEFCC#+2*GHSERNB#+4*GHSERFE#
 +103747; 6000.00  N
REF:16 !
PARAMETER G(MU_PHASE,FE:NB:NB;0) 273.00 +7*GFEFCC#+6*GHSERNB#
 -239093+20*T; 6000.00  N
REF:113 !
PARAMETER G(MU_PHASE,FE:W:CO;0) 273.00 +7*GFEFCC#+2*GHSERWW#
 +4*GCOBCC#; 6000.00  N
REF:79 !
PARAMETER G(MU_PHASE,FE:W:FE;0) 273.00 +7*GFEFCC#+2*GHSERWW#
 +4*GHSERFE#; 6000.00  N
REF:79 !
PARAMETER G(MU_PHASE,FE:W:MO;0) 273.00 +7*GFEFCC#+2*GHSERWW#
 +4*GHSERMO#+10000; 6000.00  N
REF:55 !
PARAMETER G(MU_PHASE,FE:W:NI;0) 273.00 +7*GFEFCC#+2*GHSERWW#
 +4*GNIBCC#; 6000.00  N
REF:79 !
PARAMETER G(MU_PHASE,FE:W:W;0) 273.00 -53450+19*T+7*GFEFCC#
 +6*GHSERWW#; 6000.00  N
REF:79 !
PARAMETER G(MU_PHASE,MN:MO:FE;0) 273.00 +7*GMNFCC#+2*GHSERMO#
 +4*GHSERFE#; 6000.00  N
REF:pov13 !
PARAMETER G(MU_PHASE,MN:MO:MO;0) 273.00 -125000+8.5*T+7*GMNFCC#
   +6*GHSERMO#; 6000.00  N
REF:pov13 !
PARAMETER G(MU_PHASE,MO:MO:CO;0) 273.00 +105928.1+30.152*T+7*GMOFCC#
   +2*GHSERMO#+4*GCOBCC#; 6000.00  N
REF:77 !
PARAMETER G(MU_PHASE,MO:MO:FE;0) 273.00 +105928.1+30.152*T+7*GMOFCC#
   +2*GHSERMO#+4*GHSERFE#; 6000.00  N
REF:pov09 !
$ next leads to wrong pd-reproduction of Fe-Mo, too stable mu-phase
$PARAMETER G(MU_PHASE,MO:MO:MO;0) 273.00 +65000+7*GMOFCC#
$ +6*GHSERMO#; 6000.00  N
$REF:77 !
$ destabilized
PARAMETER G(MU_PHASE,MO:MO:MO;0) 273.00 +260000+7*GMOFCC#
 +6*GHSERMO#; 6000.00  N
REF:pov09 !
PARAMETER G(MU_PHASE,MO:MO:NI;0) 273.00 +7*GMOFCC#
   +2*GHSERMO#+4*GNIBCC#; 6000.00  N
REF:pov12 !
PARAMETER G(MU_PHASE,MO:MO:SI;0) 273.00 +7*GMOFCC#
   +2*GHSERMO#+4*GHSERSI#+150000-50*T; 6000.00  N
REF:pov09 !
PARAMETER G(MU_PHASE,MO:MO:W;0) 273.00 +7*GMOFCC#+2*GHSERMO#
 +4*GHSERWW#; 6000.00  N
REF:pov14 !
PARAMETER G(MU_PHASE,MO:W:CO;0) 273.00 +7*GMOFCC#
   +2*GHSERWW#+4*GCOBCC#; 6000.00  N
REF:pov15 !
PARAMETER G(MU_PHASE,MO:W:CR;0) 273.00 +7*GMOFCC#
   +2*GHSERWW#+4*GHSERCR#; 6000.00  N
REF:pov15 !
PARAMETER G(MU_PHASE,MO:W:NI;0) 273.00 +7*GMOFCC#
   +2*GHSERWW#+4*GNIBCC#; 6000.00  N
REF:pov12 !
PARAMETER G(MU_PHASE,MO:W:W;0) 273.00 +7*GMOFCC#+2*GHSERWW#
 +4*GHSERWW#; 6000.00  N
REF:pov15 !
PARAMETER G(MU_PHASE,NB:NB:NB;0) 273.00 +50000+94500+11.9*T+7*GHEXTNB#
 +6*GHSERNB#; 6000.00  N
REF:pov15 !
PARAMETER G(MU_PHASE,NI:NB:NB;0) 273.00 -350000+25*T+7*GHSERNI#
 +6*GHSERNB#; 6000.00  N
REF:pov15 !
PARAMETER L(MU_PHASE,NB,NI:NB:NB;0) 273.00 -140000+50*T; 6000.00  N
REF:pov15 !
PARAMETER G(MU_PHASE,NI:MO:AL;0) 273.00 +7*GHSERNI#
   +2*GHSERMO#+4*GHSERAL#-400000; 6000.00  N
REF:pov15 !
PARAMETER G(MU_PHASE,NI:MO:CO;0) 273.00 +7*GHSERNI#+2*GHSERMO#
 +4*GCOBCC#-100000; 6000.00  N
REF:pov14 !
PARAMETER G(MU_PHASE,NI:MO:CR;0) 273.00 +7*GHSERNI#+2*GHSERMO#
 +4*GHSERCR#-100000+100*T; 6000.00  N
REF:pov15 !
PARAMETER G(MU_PHASE,NI:MO:FE;0) 273.00 +7*GHSERNI#+2*GHSERMO#+4*GHSERFE#
   +784294-249.607*T; 6000.00  N
REF:41 !
PARAMETER G(MU_PHASE,NI:MO:MO;0) 273.00 +7*GHSERNI#+6*GHSERMO#
 +28506-47.3*T; 6000.00  N
REF:41 !
PARAMETER G(MU_PHASE,NI:MO:NB;0) 273.00 +7*GHSERNI#
   +2*GHSERMO#+4*GHSERNB#-350000; 6000.00  N
REF:pov15 !
PARAMETER G(MU_PHASE,NI:MO:NI;0) 273.00 +7*GHSERNI#+2*GHSERMO#+4*GNIBCC#
   +398566-200*T; 6000.00  N
REF:41 !
PARAMETER G(MU_PHASE,NI:MO:SI;0) 273.00 +7*GHSERNI#+2*GHSERMO#
 +4*GHSERSI#; 6000.00  N
REF:pov14 !
PARAMETER G(MU_PHASE,NI:MO:W;0) 273.00 -50000+7*GHSERNI#+2*GHSERMO#
 +4*GHSERWW#; 6000.00  N
REF:pov15 !
PARAMETER G(MU_PHASE,NI:W:CO;0) 273.00 +7*GHSERNI#+2*GHSERWW#
 +4*GCOBCC#; 6000.00  N
REF:79 !
PARAMETER G(MU_PHASE,NI:W:CR;0) 273.00 +7*GHSERNI#+2*GHSERWW#
 +4*GHSERCR#; 6000.00  N
REF:pov15 !
PARAMETER G(MU_PHASE,NI:W:FE;0) 273.00 +7*GHSERNI#+2*GHSERWW#
 +4*GHSERFE#; 6000.00  N
REF:79 !
PARAMETER G(MU_PHASE,NI:W:NI;0) 273.00 +150000-50*T+7*GHSERNI#
   +2*GHSERWW#+4*GNIBCC#; 6000.00  N
REF:79 !
PARAMETER G(MU_PHASE,NI:W:W;0) 273.00 +43035+7*GHSERNI#
 +6*GHSERWW#; 6000.00  N
REF:79 !
PARAMETER G(MU_PHASE,SI:MO:CO;0) 273.00 +7*GHSERSI#
   +2*GHSERMO#+4*GCOBCC#+300000-50*T; 6000.00  N
REF:pov09 !
PARAMETER G(MU_PHASE,SI:MO:FE;0) 273.00 +7*GHSERSI#
   +2*GHSERMO#+4*GHSERFE#+300000-50*T; 6000.00  N
REF:pov09 !
PARAMETER G(MU_PHASE,SI:MO:MO;0) 273.00 +7*GHSERSI#
   +2*GHSERMO#+4*GHSERMO#+300000-50*T; 6000.00  N
REF:pov09 !
PARAMETER G(MU_PHASE,SI:MO:SI;0) 273.00 +7*GHSERSI#
   +2*GHSERMO#+4*GHSERSI#+450000-100*T; 6000.00  N
REF:pov09 !
$----------------------Interaction parameters----------------------
PARAMETER L(MU_PHASE,CR,FE:MO:MO;0) 273.00 -45000; 6000.00  N
REF:111 !
PARAMETER L(MU_PHASE,CO,FE:MO:MO;0) 273.00 -50000-50*T; 6000.00  N
REF:pov11 !
PARAMETER L(MU_PHASE,CO,FE:MO:FE;0) 273.00 -250000; 6000.00  N
REF:pov11 !
PARAMETER L(MU_PHASE,CO,FE:MO:CO;0) 273.00 -250000; 6000.00  N
REF:pov11 !
PARAMETER L(MU_PHASE,FE,MN:MO:MO;0) 273.00 +350000; 6000.00  N
REF:pov13 !
PARAMETER L(MU_PHASE,FE,MO:MO:FE;0) 273.00 +300000; 6000.00  N
REF:pov13 !
PARAMETER L(MU_PHASE,FE,MO:MO:MO;0) 273.00 +300000; 6000.00  N
REF:pov13 !
PARAMETER L(MU_PHASE,MN,MO:MO:MO;0) 273.00 -100000; 6000.00  N
REF:pov13 !
PARAMETER L(MU_PHASE,FE:MO:CO,FE;0) 273.00 +1e-8; 6000.00  N
REF:pov10 !
PARAMETER L(MU_PHASE,MO:MO:CO,FE;0) 273.00 +1e-8; 6000.00  N
REF:pov10 !
PARAMETER L(MU_PHASE,CO:MO:CO,FE;0) 273.00 +1e-8; 6000.00  N
REF:pov10 !
PARAMETER L(MU_PHASE,FE,MO:MO:CO;0) 273.00 +1e-8; 6000.00  N
REF:pov10 !
PARAMETER L(MU_PHASE,CO,MO:MO:FE;0) 273.00 +1e-8; 6000.00  N
REF:pov10 !
PARAMETER L(MU_PHASE,CO:MO:FE,MO;0) 273.00 -250000; 6000.00  N
REF:pov11 !
PARAMETER L(MU_PHASE,FE:MO:CO,MO;0) 273.00 -250000; 6000.00  N
REF:pov11 !
$
PARAMETER L(MU_PHASE,CO,FE:MO:SI;0) 273.00 +1e-8; 6000.00  N
REF:pov09 !
PARAMETER L(MU_PHASE,CO,MO:MO:MO;0) 273.00 -59132.6+161*T; 6000.00  N
REF:77 !
PARAMETER L(MU_PHASE,CO,MO:MO:CO;0) 273.00 -59132.6+161*T; 6000.00  N
REF:77 !
PARAMETER L(MU_PHASE,CO:MO:CO,MO;0) 273.00 -117092.4+115*T; 6000.00  N
REF:77 !
PARAMETER L(MU_PHASE,CO,MO:MO:SI;0) 273.00 +1e-8; 6000.00  N
REF:pov09 !
PARAMETER L(MU_PHASE,CO:MO:MO,SI;0) 273.00 -1000000; 6000.00  N
REF:pov09 !
PARAMETER L(MU_PHASE,CO,NI:W:W;0) 273.00 -71198; 6000.00  N
REF:79 !
PARAMETER L(MU_PHASE,CO,SI:MO:CO;0) 273.00 +1e-8; 6000.00  N
REF:pov09 !
PARAMETER L(MU_PHASE,CO,SI:MO:FE;0) 273.00 +1e-8; 6000.00  N
REF:pov09 !
PARAMETER L(MU_PHASE,CO,SI:MO:MO;0) 273.00 +1e-8; 6000.00  N
REF:pov09 !
PARAMETER L(MU_PHASE,CO,SI:MO:SI;0) 273.00 +1e-8; 6000.00  N
REF:pov09 !
PARAMETER L(MU_PHASE,FE,MO:MO:SI;0) 273.00 +1e-8; 6000.00  N
REF:pov09 !
PARAMETER L(MU_PHASE,FE:MO:MO,SI;0) 273.00 -600000; 6000.00  N
REF:pov09 !
PARAMETER L(MU_PHASE,FE,NI:MO:FE;0) 273.00 -325000; 6000.00  N
REF:pov13 !
PARAMETER L(MU_PHASE,FE,NI:MO:MO;0) 273.00 -325000; 6000.00  N
REF:pov13 !
PARAMETER L(MU_PHASE,FE,SI:MO:CO;0) 273.00 +1e-8; 6000.00  N
REF:pov09 !
PARAMETER L(MU_PHASE,FE,SI:MO:FE;0) 273.00 +1e-8; 6000.00  N
REF:pov09 !
PARAMETER L(MU_PHASE,FE,SI:MO:MO;0) 273.00 +1e-8; 6000.00  N
REF:pov09 !
PARAMETER L(MU_PHASE,FE,SI:MO:SI;0) 273.00 +1e-8; 6000.00  N
REF:pov09 !
PARAMETER L(MU_PHASE,MO:MO:CO,MO;0) 273.00 -117092.4+115*T; 6000.00  N
REF:77 !
PARAMETER L(MU_PHASE,SI:MO:CO,FE;0) 273.00 +1e-8; 6000.00  N
REF:pov09 !
PARAMETER L(MU_PHASE,SI:MO:CO,MO;0) 273.00 +1e-8; 6000.00  N
REF:pov09 !
PARAMETER L(MU_PHASE,SI:MO:CO,SI;0) 273.00 +1e-8; 6000.00  N
REF:pov09 !
PARAMETER L(MU_PHASE,SI:MO:FE,MO;0) 273.00 +1e-8; 6000.00  N
REF:pov09 !
PARAMETER L(MU_PHASE,SI:MO:FE,SI;0) 273.00 +1e-8; 6000.00  N
REF:pov09 !
PARAMETER L(MU_PHASE,SI:MO:MO,SI;0) 273.00 +1e-8; 6000.00  N
REF:pov09 !
$
PARAMETER L(MU_PHASE,CO,FE:MO:MO,SI;0) 273.00 +1e-8; 6000.00  N
REF:pov09 !
PARAMETER L(MU_PHASE,FE,MO:MO:MO,SI;0) 273.00 +1e-8; 6000.00  N
REF:pov09 !
$
PARAMETER L(MU_PHASE,CO:MO:CR,W;0) 273.00 -350000; 6000.00  N
REF:pov15 !
PARAMETER L(MU_PHASE,NI:MO:CR,W;0) 273.00 -350000; 6000.00  N
REF:pov15 !
PARAMETER L(MU_PHASE,CO,NI:MO:CR;0) 273.00 +1e-8; 6000.00  N
REF:pov15 !
$
$###########################################################################
$                   THERMODYNAMIC PARAMETERS: NIAL
$###########################################################################
$
 TYPE_DEFINITION B GES A_P_D NIAL MAGNETIC  -1.0    0.4 !
$ MATCALC_DESCRIPTION: NiAl-base B2-Phase, modeled with simple 2-substitutional sublattices model.
$ MATCALC_PRIORITY: 2
 PHASE NIAL %B  3 0.5 0.5   3 !
    CONSTITUENT NIAL  : AL,CO,CR,NI%,TI :
                        AL%,CO,CR,NI,TI : VA : !
PARAMETER G(NIAL,AL:AL:VA;0) 273.00 +0.5*GHSERAL#+0.5*GHSERAL#
  +10000; 6000.00  N
REF:pov15 !
PARAMETER G(NIAL,CO:CO:VA;0) 273.00 +0.5*GHSERCO#+0.5*GHSERCO#
  +2938-0.7138*T; 6000.00  N
REF:158 !
PARAMETER G(NIAL,NI:NI:VA;0) 273.00 +0.5*GHSERNI#+0.5*GHSERNI#
  +10000; 6000.00  N
REF:pov15 !
PARAMETER G(NIAL,AL:CO:VA;0) 273.00 +0.5*GHSERAL#+0.5*GHSERCO#
 -72000+16*T; 6000.00  N
REF:pov15 !
PARAMETER G(NIAL,CO:AL:VA;0) 273.00 +0.5*GHSERAL#+0.5*GHSERCO#
 -72000+16*T; 6000.00  N
REF:pov15 !
PARAMETER G(NIAL,AL:CR:VA;0) 273.00 +0.5*GHSERAL#+0.5*GHSERCR#
 -10000; 6000.00  N
REF:pov15 !
PARAMETER G(NIAL,CR:AL:VA;0) 273.00 +0.5*GHSERAL#+0.5*GHSERCR#
 -10000; 6000.00  N
REF:pov15 !
PARAMETER G(NIAL,NI:CR:VA;0) 273.00 +0.5*GHSERNI#+0.5*GHSERCR#
 +50000-12*T; 6000.00  N
REF:pov15 !
PARAMETER G(NIAL,CR:NI:VA;0) 273.00 +0.5*GHSERNI#+0.5*GHSERCR#
 +50000-12*T; 6000.00  N
REF:pov15 !
PARAMETER G(NIAL,CO:CR:VA;0) 273.00 +0.5*GHSERCO#+0.5*GHSERCR#; 6000.00  N
REF:pov11 !
PARAMETER G(NIAL,CR:CO:VA;0) 273.00 +0.5*GHSERCO#+0.5*GHSERCR#; 6000.00  N
REF:pov11 !
PARAMETER G(NIAL,NI:AL:VA;0) 273.00 +0.5*GHSERNI#+0.5*GHSERAL#
  -65000+8.5*T; 6000.00  N
REF:pov12 !
PARAMETER G(NIAL,AL:NI:VA;0) 273.00 +0.5*GHSERNI#+0.5*GHSERAL#
  -65000+8.5*T; 6000.00  N
REF:pov12 !
PARAMETER G(NIAL,CO:NI:VA;0) 273.00 +0.5*GHSERNI#+0.5*GHSERCO#; 6000.00  N
REF:pov11 !
PARAMETER G(NIAL,NI:CO:VA;0) 273.00 +0.5*GHSERNI#+0.5*GHSERCO#; 6000.00  N
REF:pov11 !
PARAMETER G(NIAL,NI:TI:VA;0) 50.00 +0.5*GTIBCC#+0.5*GNIBCC#
   -41000+5.6*T; 6000.00 N
REF:pov15 !
PARAMETER G(NIAL,TI:TI:VA;0) 50.00 +GTIBCC#+20000; 6000.00  N
REF:pov12 !
PARAMETER G(NIAL,TI:NI:VA;0) 50.00 +0.5*GTIBCC#+0.5*GNIBCC#
   -41000+5.6*T; 6000.00  N
REF:pov15 !

PARAMETER TC(NIAL,NI:NI:VA;0) 50.00 +575; 6000.00  N
REF:91 !
PARAMETER BMAGN(NIAL,NI:NI:VA;0) 50.00 0.85; 6000.00  N
REF:91 !
$----------------------Interaction parameters----------------------
PARAMETER L(NIAL,CO:AL,CO:VA;0) 273.00 +42600-31.5*T; 6000.00  N
REF:158 !
PARAMETER L(NIAL,AL,CO:CO:VA;0) 273.00 +42600-31.5*T; 6000.00  N
REF:158 !
PARAMETER L(NIAL,AL,CO:AL:VA;0) 273.00 +3600; 6000.00  N
REF:158 !
PARAMETER L(NIAL,AL:AL,CO:VA;0) 273.00 +3600; 6000.00  N
REF:158 !
PARAMETER L(NIAL,AL,NI:AL:VA;0) 273.00 -29000; 6000.00  N
REF:pov15 !
PARAMETER L(NIAL,AL,NI:AL:VA;1) 273.00 +1e-8; 6000.00  N
REF:pov15 !
PARAMETER L(NIAL,AL:AL,NI:VA;0) 273.00 +1e-8; 6000.00  N
REF:pov15 !
PARAMETER L(NIAL,NI:AL,NI:VA;0) 273.00 -50000+10*T; 6000.00  N
REF:pov15 !
PARAMETER L(NIAL,AL,NI:NI:VA;0) 273.00 +1e-8; 6000.00  N
REF:pov15 !
PARAMETER L(NIAL,NI:AL,NI:VA;1) 273.00 +1e-8; 6000.00  N
REF:pov15 !
PARAMETER L(NIAL,AL,NI:NI:VA;1) 273.00 +1e-8; 6000.00  N
REF:pov15 !
PARAMETER L(NIAL,AL,CO:NI:VA;1) 273.00 -15000; 6000.00  N
REF:pov15 !
PARAMETER L(NIAL,NI:AL,CO:VA;1) 273.00 -15000; 6000.00  N
REF:pov15 !
PARAMETER L(NIAL,CO,NI:AL:VA;0) 273.00 +10000; 6000.00  N
REF:pov15 !
PARAMETER L(NIAL,AL:CO,NI:VA;0) 273.00 +10000; 6000.00  N
REF:pov15 !
PARAMETER L(NIAL,CO,NI:AL:VA;1) 273.00 -3000; 6000.00  N
REF:pov15 !
PARAMETER L(NIAL,AL:CO,NI:VA;1) 273.00 -3000; 6000.00  N
REF:pov15 !
PARAMETER L(NIAL,AL,CR:NI:VA;0) 273.00 -57000; 6000.00  N
REF:pov15 !
PARAMETER L(NIAL,NI:AL,CR:VA;0) 273.00 -57000; 6000.00  N
REF:pov15 !
$
PARAMETER L(NIAL,NI:NI,TI:VA;0) 50.00 -50500
   +10*T; 6000.00  N
REF:pov15 !
PARAMETER L(NIAL,NI:NI,TI:VA;1) 50.00 -15000; 6000.00  N
REF:pov15 !
PARAMETER L(NIAL,NI,TI:NI:VA;0) 50.00 -50500
   +10*T; 6000.00  N
REF:pov15 !
PARAMETER L(NIAL,NI,TI:NI:VA;1) 50.00 -15000; 6000.00  N
REF:pov15 !
$
$###########################################################################
$                   THERMODYNAMIC PARAMETERS: NI2CR
$###########################################################################
$
$ MATCALC_DESCRIPTION: precipitate in high Mo- and Cr-containing Ni-superalloys
$ MATCALC_PRIORITY: 3
 PHASE NI2CR %  2 1 2 !
    CONSTITUENT NI2CR  : CR%,FE,MO,W : MO,NI%,W : !
PARAMETER G(NI2CR,CR:MO;0) 273.00 +GHSERCR#+2*GHSERMO#
 -10000+135*T; 6000.00  N
REF:pov13 !
PARAMETER G(NI2CR,MO:MO;0) 273.00 +3*GHSERMO#+30000; 6000.00  N
REF:pov13 !
PARAMETER G(NI2CR,W:MO;0) 273.00 +GHSERWW#+2*GHSERMO#+100000; 6000.00  N
REF:pov13 !
PARAMETER G(NI2CR,W:W;0) 273.00 +3*GHSERWW#+100000; 6000.00  N
REF:pov13 !
PARAMETER G(NI2CR,CR:W;0) 273.00 +GHSERCR#+2*GHSERWW#+100000; 6000.00  N
REF:pov13 !
PARAMETER G(NI2CR,MO:W;0) 273.00 +GHSERMO#+2*GHSERWW#+100000; 6000.00  N
REF:pov13 !
PARAMETER G(NI2CR,CR:NI;0) 273.00 +GHSERCR#+2*GHSERNI#
 -7095-5.6*T; 6000.00  N
REF:216 !
PARAMETER G(NI2CR,MO:NI;0) 273.00 +GHSERMO#+2*GHSERNI#+1000; 6000.00  N
REF:216 !
PARAMETER G(NI2CR,W:NI;0) 273.00 +GHSERMO#+2*GHSERNI#+10000; 6000.00  N
REF:216 !
PARAMETER L(NI2CR,CR:MO,NI;0) 273.00 -80000; 6000.00  N
REF:216 !
PARAMETER L(NI2CR,CR,MO:NI;0) 273.00 -11500; 6000.00  N
REF:pov13 !
PARAMETER L(NI2CR,CR:NI,W;0) 273.00 -55000; 6000.00  N
REF:216 !
PARAMETER L(NI2CR,CR,W:NI;0) 273.00 -8000; 6000.00  N
REF:216 !
$
$###########################################################################
$                   THERMODYNAMIC PARAMETERS: NI5HF
$###########################################################################
$
$ MATCALC_PRIORITY: 2
 PHASE NI5HF %  2 0.83333 0.16667 !
    CONSTITUENT NI5HF  : NI : HF : !
PARAMETER G(NI5HF,NI:HF;0) 273.00 +0.83333*GHSERNI#+0.16667*GHSERHF#
 -38702+6.496*T; 6000.00  N
REF:181 !

$###########################################################################
$                   THERMODYNAMIC PARAMETERS: NI7HF2
$###########################################################################
$
$ MATCALC_PRIORITY: 2
 PHASE NI7HF2 %  2 0.778 0.222 !
    CONSTITUENT NI7HF2  : NI : HF : !
PARAMETER G(NI7HF2,NI:HF;0) 273.00 +0.778*GHSERNI#+0.222*GHSERHF#
 -43526+3.788*T; 6000.00  N
REF:181 !
$
$###########################################################################
$                   THERMODYNAMIC PARAMETERS: ETA
$###########################################################################
$
$ MATCALC_DESCRIPTION: Hexagonal Ni3Ti-type, D024 structure.
$ MATCALC_PRIORITY: 3
 PHASE ETA % 2 3 1 !
    CONSTITUENT ETA : AL,CO,CR,FE,NB,NI%,TI : AL,CO,CR,FE,NB,NI,TI : !
PARAMETER G(ETA,AL:AL;0) 273.00 +4*GHSERAL#+1000; 6000.00  N
REF:pov15 !
PARAMETER G(ETA,AL:CO;0) 273.00 +3*GHSERAL#+GHSERCO#; 6000.00  N
REF:pov12 !
PARAMETER G(ETA,AL:CR;0) 273.00 +3*GHSERAL#+GHSERCR#; 6000.00  N
REF:pov12 !
PARAMETER G(ETA,AL:FE;0) 273.00 +3*GHSERAL#+GHSERFE#; 6000.00  N
REF:pov10 !
PARAMETER G(ETA,AL:NB;0) 273.00 +3*GHSERAL#+GHSERNB#; 6000.00  N
REF:pov10 !
PARAMETER G(ETA,AL:NI;0) 273.00 +3*GHSERAL#+GHSERNI#; 6000.00  N
REF:pov10 !
PARAMETER G(ETA,AL:TI;0) 273.00 +3*GHSERAL#+GHSERTI#; 6000.00  N
REF:pov10 !
PARAMETER G(ETA,CO:AL;0) 273.00 30000+3*GHSERCO#+GHSERAL#; 6000.00  N
REF:pov21 !
PARAMETER G(ETA,CO:CO;0) 273.00 +4*GHSERCO#+2000; 6000.00  N
REF:pov15 !
PARAMETER G(ETA,CO:CR;0) 273.00 30000+3*GHSERCO#+GHSERCR#; 6000.00  N
REF:pov21 !
PARAMETER G(ETA,CO:FE;0) 273.00 +3*GHSERCO#+GHSERFE#; 6000.00  N
REF:pov12 !
PARAMETER G(ETA,CO:NB;0) 273.00 +3*GHSERCO#+GHSERNB#; 6000.00  N
REF:pov12 !
PARAMETER G(ETA,CO:NI;0) 273.00 +3*GHSERCO#+GHSERNI#+2000; 6000.00  N
REF:pov15 !
PARAMETER G(ETA,CO:TI;0) 273.00 -100000+24*T+3*GHSERCO#+GHSERTI#; 6000.00  N
REF:pov21 !
PARAMETER G(ETA,CR:AL;0) 273.00 +3*GHSERCR#+GHSERAL#; 6000.00  N
REF:pov12 !
PARAMETER G(ETA,CR:CO;0) 273.00 +3*GHSERCR#+GHSERCO#; 6000.00  N
REF:pov12 !
PARAMETER G(ETA,CR:CR;0) 273.00 +150000+4*GHSERCR#; 6000.00  N
REF:pov12 !
PARAMETER G(ETA,CR:FE;0) 273.00 +3*GHSERCR#+GHSERFE#+7500; 6000.00  N
REF:pov15 !
PARAMETER G(ETA,CR:NB;0) 273.00 +3*GHSERCR#+GHSERNB#; 6000.00  N
REF:pov12 !
PARAMETER G(ETA,CR:NI;0) 273.00 +3*GHSERCR#+GHSERNI#+10000; 6000.00  N
REF:pov12 !
PARAMETER G(ETA,CR:TI;0) 273.00 +3*GHSERCR#+GHSERTI#; 6000.00  N
REF:pov13 !
PARAMETER G(ETA,FE:AL;0) 273.00 +3*GHSERFE#+GHSERAL#; 6000.00  N
REF:pov10 !
PARAMETER G(ETA,FE:CO;0) 273.00 +3*GHSERFE#+GHSERCO#; 6000.00  N
REF:pov12 !
PARAMETER G(ETA,FE:CR;0) 273.00 +3*GHSERFE#+GHSERCR#+100000; 6000.00  N
REF:pov16 !
PARAMETER G(ETA,FE:FE;0) 273.00 +4*GHSERFE#+5000; 6000.00  N
REF:pov15 !
PARAMETER G(ETA,FE:NB;0) 273.00 +3*GHSERFE#+GHSERNB#; 6000.00  N
REF:pov10 !
PARAMETER G(ETA,FE:NI;0) 273.00 +3*GDHCFE#+GDHCNI#; 6000.00  N
REF:152 !
PARAMETER G(ETA,FE:TI;0) 273.00 +3*GHSERFE#+GHSERTI#-33000+2*T; 6000.00  N
REF:152 !
PARAMETER G(ETA,NB:AL;0) 273.00 +3*GHSERNB#+GHSERAL#; 6000.00  N
REF:pov10 !
PARAMETER G(ETA,NB:CO;0) 273.00 +3*GHSERNB#+GHSERCO#; 6000.00  N
REF:pov12 !
PARAMETER G(ETA,NB:CR;0) 273.00 +3*GHSERNB#+GHSERCR#; 6000.00  N
REF:pov12 !
PARAMETER G(ETA,NB:FE;0) 273.00 +3*GHSERNB#+GHSERFE#; 6000.00  N
REF:pov10 !
PARAMETER G(ETA,NB:NB;0) 273.00 +4*GHSERNB#+10000; 6000.00  N
REF:pov14 !
PARAMETER G(ETA,NB:NI;0) 273.00 +3*GHSERNB#+GHSERNI#; 6000.00  N
REF:pov10 !
PARAMETER G(ETA,NB:TI;0) 273.00 -230000+3*GHSERNB#+GHSERTI#; 6000.00  N
REF:pov15 !
PARAMETER G(ETA,NI:AL;0) 273.00 +3*GHSERNI#+GHSERAL#-116500; 6000.00  N
REF:pov15 !
PARAMETER G(ETA,NI:CO;0) 273.00 +3*GHSERNI#+GHSERCO#+2000; 6000.00  N
REF:pov15 !
PARAMETER G(ETA,NI:CR;0) 273.00 +3*GHSERNI#+GHSERCR#+10000; 6000.00  N
REF:pov15 !
PARAMETER G(ETA,NI:FE;0) 273.00 +3*GDHCNI#+GDHCFE#; 6000.00  N
REF:152 !
PARAMETER G(ETA,NI:NB;0) 273.00 +3*GHSERNI#+GHSERNB#-78750; 6000.00  N
REF:pov16 !
PARAMETER G(ETA,NI:NI;0) 273.00 +4*GDHCNI#+5000; 6000.00  N
REF:pov15 !
PARAMETER G(ETA,NI:TI;0) 273.00 -165000+29*T
+3*GDHCNI#+GDHCTI#; 6000.00  N
REF:pov15 !
PARAMETER G(ETA,TI:AL;0) 273.00 +3*GHSERTI#+GHSERAL#; 6000.00  N
REF:pov10 !
PARAMETER G(ETA,TI:CO;0) 273.00 +3*GHSERTI#+GHSERCO#; 6000.00  N
REF:pov12 !
PARAMETER G(ETA,TI:CR;0) 273.00 +3*GHSERTI#+GHSERCR#; 6000.00  N
REF:pov12 !
PARAMETER G(ETA,TI:FE;0) 273.00 +3*GDHCTI#+GDHCFE#+30000; 6000.00  N
REF:152 !
PARAMETER G(ETA,TI:NB;0) 273.00 +3*GHSERTI#+GHSERNB#; 6000.00  N
REF:pov10 !
PARAMETER G(ETA,TI:NI;0) 273.00 +165000-29*T
+GDHCNI#+3*GDHCTI#; 6000.00  N
REF:pov12 !
PARAMETER G(ETA,TI:TI;0) 273.00 +4*GDHCTI#+5000; 6000.00  N
REF:pov15 !
$
PARAMETER L(ETA,CO:NB,TI;0) 273.00 -100000; 6000.00  N
REF:pov15 !
PARAMETER L(ETA,NI:AL,CR;0) 273.00 +20000-70*T; 6000.00  N
REF:pov16 !
PARAMETER L(ETA,NI:CR,NB;0) 273.00 +55000-70*T; 6000.00  N
REF:pov16 !
PARAMETER L(ETA,NI:CR,TI;0) 273.00 +45000-70*T; 6000.00  N
REF:pov16 !
PARAMETER L(ETA,NI:AL,NB;0) 273.00 -240000+102*T; 6000.00  N
REF:pov15 !
PARAMETER L(ETA,NI:AL,NB;1) 273.00 +10000; 6000.00  N
REF:pov15 !
PARAMETER L(ETA,NI:AL,TI;0) 273.00 -26000; 6000.00  N
REF:pov16 !
PARAMETER L(ETA,NI:NB,TI;0) 273.00 -26000; 6000.00  N
REF:pov16 !
PARAMETER L(ETA,NI:NI,TI;0) 273.00 +100000-75*T; 6000.00  N
REF:pov15 !
PARAMETER L(ETA,NI:NI,TI;1) 273.00 +110000-66*T; 6000.00  N
REF:pov15 !
PARAMETER L(ETA,TI:NI,TI;0) 273.00 +20000; 6000.00  N
REF:152 !
PARAMETER L(ETA,NI,TI:TI;0) 273.00 +60000; 6000.00  N
REF:152 !
PARAMETER L(ETA,CO,CR:TI;0) 273.00 +50000; 6000.00  N
REF:pov16 !
PARAMETER L(ETA,CO,FE:AL;0) 273.00 -50000; 6000.00  N
REF:pov16 !
PARAMETER L(ETA,CO,FE:NB;0) 273.00 -50000; 6000.00  N
REF:pov16 !
PARAMETER L(ETA,CR,NI:TI;0) 273.00 +1e-8; 6000.00  N
REF:pov15 !
PARAMETER L(ETA,CO,NI:TI;0) 273.00 -33000; 6000.00  N
REF:pov15 !
PARAMETER L(ETA,CO,NI:AL;0) 273.00 -150000+50*T; 6000.00  N
REF:pov16 !
PARAMETER L(ETA,CO:AL,NB;0) 273.00 -150000+50*T; 6000.00  N
REF:pov16 !
PARAMETER L(ETA,CR,NI:AL;0) 273.00 -7500; 6000.00  N
REF:pov15 !
PARAMETER L(ETA,CR:AL,NB;0) 273.00 -7500; 6000.00  N
REF:pov15 !
PARAMETER L(ETA,FE,NI:AL;0) 273.00 -75000; 6000.00  N
REF:pov15 !
PARAMETER L(ETA,FE:AL,NB;0) 273.00 -75000; 6000.00  N
REF:pov15 !
$
PARAMETER L(ETA,CO,NI:NB;0) 273.00 -75000+35*T; 6000.00  N
REF:pov16 !
PARAMETER L(ETA,CR,NI:NB;0) 273.00 -47500; 6000.00  N
REF:pov16 !
PARAMETER L(ETA,FE,NI:NB;0) 273.00 -50000; 6000.00  N
REF:pov15 !
PARAMETER L(ETA,FE,NI:CR;0) 273.00 +50000; 6000.00  N
REF:pov16 !
$###########################################################################
$                   THERMODYNAMIC PARAMETERS: NITI2
$###########################################################################
$
$ MATCALC_DESCRIPTION: Cubic, importance as precipitate in high Ni-Ti alloys
$ MATCALC_PRIORITY: 2
 PHASE NITI2 % 2 2 1 !
    CONSTITUENT NITI2 : FE,NI,TI% : FE,NI%,TI : !
PARAMETER G(NITI2,NI:FE;0) 273.00 +2*GHSERNI#+GHSERFE#+3*DGLAV#; 6000.00  N
REF:152 !
PARAMETER G(NITI2,FE:NI;0) 273.00 +2*GHSERFE#+GHSERNI#+3*DGLAV#; 6000.00  N
REF:152 !
PARAMETER G(NITI2,TI:FE;0) 273.00 +2*GHSERTI#+GHSERFE#
 +3*GFTI2FE#; 6000.00  N
REF:152 !
PARAMETER G(NITI2,FE:TI;0) 273.00 +2*GHSERFE#+GHSERTI#+6*DGLAV#
   -3*GFTI2FE#; 6000.00  N
REF:152 !
PARAMETER G(NITI2,TI:NI;0) 273.00 +3*GTI2NI#; 6000.00  N
REF:152 !
PARAMETER G(NITI2,NI:TI;0) 273.00 +2*GLAVNI#+GLAVTI#+30000
 -3*GTI2NI#; 6000.00  N
REF:152 !
$
PARAMETER L(NITI2,FE,TI:FE;0) 273.00 +60000; 6000.00  N
REF:152 !
PARAMETER L(NITI2,FE:FE,TI;0) 273.00 +60000; 6000.00  N
REF:152 !
PARAMETER L(NITI2,TI:FE,TI;0) 273.00 +60000; 6000.00  N
REF:152 !
PARAMETER L(NITI2,FE,TI:TI;0) 273.00 +60000; 6000.00  N
REF:152 !
PARAMETER L(NITI2,NI,TI:NI;0) 273.00 -175000-75*T; 6000.00  N
REF:pov14 !
PARAMETER L(NITI2,NI:NI,TI;0) 273.00 +60000; 6000.00  N
REF:152 !
PARAMETER L(NITI2,TI:NI,TI;0) 273.00 +60000; 6000.00  N
REF:152 !
PARAMETER L(NITI2,NI,TI:TI;0) 273.00 +60000; 6000.00  N
REF:152 !
PARAMETER L(NITI2,TI:FE,NI;0) 273.00 -7664+9.225*T; 6000.00  N
REF:152 !
$
$###########################################################################
$                   THERMODYNAMIC PARAMETERS: NI5Y
$###########################################################################
$
$ MATCALC_PRIORITY: 1
 PHASE NI5Y  %  2 5   1 !
    CONSTITUENT NI5Y  :NI : Y :  !
PARAMETER G(NI5Y,NI:Y;0) 273.00 +5*GHSERNI#+GHSERYY#
 -186706+31.187*T; 6000.00  N 
REF:212 !
$
$###########################################################################
$                   THERMODYNAMIC PARAMETERS: P_PHASE
$###########################################################################
$
$ MATCALC_DESCRIPTION: closely related to Sigma. Can form as topologically close-packed structure in superalloys; affecting brittleness.
$ MATCALC_PRIORITY: 3
 PHASE P_PHASE  %  3 24   20   12 !
    CONSTITUENT P_PHASE : CO,CR,NI : CO,CR,W : MO,W :  !
PARAMETER G(P_PHASE,CO:CR:MO;0) 273.00 +24*GHSERCO#+20*GHSERCR#
   +12*GHSERMO#-250000; 6000.00  N
REF:pov15 !
PARAMETER G(P_PHASE,CO:CR:W;0) 273.00 +24*GHSERCO#+20*GHSERCR#
   +12*GHSERWW#-450000; 6000.00  N
REF:pov15 !
PARAMETER G(P_PHASE,CO:CO:W;0) 273.00 +24*GHSERCO#+20*GCOBCC#
   +12*GHSERWW#; 6000.00  N
REF:pov15 !
PARAMETER G(P_PHASE,CO:W:MO;0) 273.00 +24*GHSERCO#+20*GHSERWW#
   +12*GHSERMO#-450000; 6000.00  N
REF:pov15 !
PARAMETER G(P_PHASE,CO:W:W;0) 273.00 +24*GHSERCO#+20*GHSERWW#
   +12*GHSERWW#+300000; 6000.00  N
REF:pov15 !
PARAMETER G(P_PHASE,CR:CR:MO;0) 273.00 +24*GCRFCC#+20*GHSERCR#
   +12*GHSERMO#+200000; 6000.00  N
REF:pov15 !
PARAMETER G(P_PHASE,NI:CR:MO;0) 273.00 +24*GHSERNI#+20*GHSERCR#
   +12*GHSERMO#-50000-320*T; 6000.00  N
REF:pov14 !
PARAMETER G(P_PHASE,NI:CR:W;0) 273.00 +24*GHSERNI#+20*GHSERCR#
   +12*GHSERWW#; 6000.00  N
REF:pov15 !
PARAMETER G(P_PHASE,NI:W:MO;0) 273.00 +24*GHSERNI#+20*GHSERWW#
   +12*GHSERMO#-400000; 6000.00  N
REF:pov15 !
PARAMETER G(P_PHASE,NI:W:W;0) 273.00 +24*GHSERNI#+20*GHSERWW#
   +12*GHSERWW#+50000; 6000.00  N
REF:pov15 !

$###########################################################################
$                   THERMODYNAMIC PARAMETERS: R_PHASE
$###########################################################################
$
$ MATCALC_DESCRIPTION: closely related to Sigma and Mu-phase. Can form as topologically close-packed structure in superalloys; affecting brittleness.
$ MATCALC_PRIORITY: 3
 PHASE R_PHASE  %  3 27   14   12 !
    CONSTITUENT R_PHASE  : CO,CR,FE,MN,NI : MN,MO,W : 
 CO,CR,FE,MN,MO :  !
PARAMETER G(R_PHASE,CO:W:CR;0) 273.00 +27*GCOFCC#+14*GHSERWW#
   +12*GHSERCR#; 6000.00  N
REF:pov15 !
PARAMETER G(R_PHASE,CO:W:CO;0) 273.00 +27*GCOFCC#+14*GHSERWW#
   +12*GCOBCC#; 6000.00  N
REF:pov15 !
PARAMETER G(R_PHASE,CR:W:CR;0) 273.00 +27*GCRFCC#+14*GHSERWW#
   +12*GHSERCR#; 6000.00  N
REF:pov15 !
PARAMETER G(R_PHASE,CR:W:CO;0) 273.00 +27*GCRFCC#+14*GHSERWW#
   +12*GCOBCC#; 6000.00  N
REF:pov15 !
PARAMETER G(R_PHASE,NI:MO:CO;0) 273.00 +27*GHSERNI#+14*GHSERMO#
   +12*GCOBCC#-300000; 6000.00  N
REF:pov15 !
PARAMETER G(R_PHASE,NI:MO:CR;0) 273.00 +27*GHSERNI#+14*GHSERMO#
   +12*GHSERCR#-140000; 6000.00  N
REF:pov15 !
PARAMETER G(R_PHASE,NI:W:CO;0) 273.00 +27*GHSERNI#+14*GHSERWW#
   +12*GCOBCC#-450000; 6000.00  N
REF:pov15 !
PARAMETER G(R_PHASE,NI:W:CR;0) 273.00 +27*GHSERNI#+14*GHSERWW#
   +12*GHSERCR#-400000; 6000.00  N
REF:pov15 !
PARAMETER G(R_PHASE,CR:MO:CR;0) 273.00 +27*GCRFCC#+14*GHSERMO#
   +12*GHSERCR#-20000; 6000.00  N
REF:111 !
PARAMETER G(R_PHASE,CR:MO:FE;0) 273.00 +27*GCRFCC#+14*GHSERMO#
   +12*GHSERFE#+645260-620*T; 6000.00  N
REF:111 !
PARAMETER G(R_PHASE,CR:MO:MO;0) 273.00 +27*GCRFCC#+26*GHSERMO#
   -20000; 6000.00  N
REF:111 !
PARAMETER G(R_PHASE,CR:MO:CO;0) 273.00 +27*GCRFCC#+14*GHSERMO#
 +12*GCOFCC#-500000; 6000.00  N
REF:pov15 !
PARAMETER G(R_PHASE,CO:MO:CR;0) 273.00 +27*GCOFCC#+14*GHSERMO#
 +12*GCRFCC#-500000; 6000.00  N
REF:pov15 !
PARAMETER G(R_PHASE,CO:MO:MO;0) 273.00 +27*GCOFCC#+26*GHSERMO#
 -175000; 6000.00  N
REF:pov15 !
PARAMETER G(R_PHASE,CO:MO:CO;0) 273.00 +27*GCOFCC#+14*GHSERMO#
   +12*GCOBCC#-175000; 6000.00  N
REF:pov15 !
$
PARAMETER G(R_PHASE,FE:MN:FE;0) 273.00 +12*GHSERFE#+14*GMNBCC# 
  +27*GFEFCC#; 6000.00  N
REF:pov13 !
PARAMETER G(R_PHASE,FE:MN:MN;0) 273.00 +12*GHSERMN#+14*GMNBCC# 
  +27*GFEFCC#; 6000.00  N
REF:pov15 !
PARAMETER G(R_PHASE,FE:MN:MO;0) 273.00 +12*GHSERMO#+14*GMNBCC# 
  +27*GFEFCC#; 6000.00  N
REF:pov13 !
PARAMETER G(R_PHASE,FE:MO:CR;0) 273.00 +27*GFEFCC#+14*GHSERMO#
    +12*GHSERCR#+645260-620*T; 6000.00  N
REF:111 !
PARAMETER G(R_PHASE,FE:MO:FE;0) 273.00 +27*GFEFCC#+14*GHSERMO#
    +12*GHSERFE#-77487-50.486*T; 6000.00  N
REF:111 !
PARAMETER G(R_PHASE,FE:MO:MN;0) 273.00 +12*GHSERMN#+14*GHSERMO# 
  +27*GFEFCC#; 6000.00  N
REF:pov13 !
PARAMETER G(R_PHASE,FE:MO:MO;0) 273.00 +27*GFEFCC#+26*GHSERMO#
    +313474-289.472*T; 6000.00  N
REF:111 !
PARAMETER G(R_PHASE,MN:MN:FE;0) 273.00 +12*GHSERFE#+14*GMNBCC# 
  +27*GMNFCC#; 6000.00  N
REF:pov13 !
PARAMETER G(R_PHASE,MN:MN:MN;0) 273.00 +26*GMNBCC# 
  +27*GMNFCC#; 6000.00  N
REF:pov13 !
PARAMETER G(R_PHASE,MN:MO:FE;0) 273.00 +12*GHSERFE#+14*GHSERMO# 
  +27*GMNFCC#; 6000.00  N
REF:pov13 !
PARAMETER G(R_PHASE,MN:MO:MN;0) 273.00 +12*GMNBCC#+27*GMNFCC#
  +14*GHSERMO#; 6000.00  N
REF:pov13 !
PARAMETER G(R_PHASE,MN:MO:MO;0) 273.00 +27*GMNFCC#
  +26*GHSERMO#; 6000.00  N
REF:pov13 !
PARAMETER G(R_PHASE,MN:MN:MO;0) 273.00 +12*GHSERMO#+14*GMNBCC# 
  +27*GMNFCC#; 6000.00  N
REF:pov13 !
$
$###########################################################################
$                   THERMODYNAMIC PARAMETERS: SIGMA
$###########################################################################
$
$ MATCALC_DESCRIPTION: Intermetallic transition elements compound with broad solid solubility range. Tetragonal with five non-equivalent sites. A simplified 3-sublattice description is used. Hard and brittle topologically close-packed (TCP) precipitates.
$ MATCALC_PRIORITY: 4
 PHASE SIGMA %  3 8   4   18 !
    CONSTITUENT SIGMA : CO,FE,MN,NI,TI:CR,MO,V,W:
 CO,CR,FE,MN,MO,NI%,SI,V,W :!
PARAMETER G(SIGMA,CO:CR:CO;0) 273.00 +17077-30.518*T+8*GCOFCC#
   +4*GHSERCR#+18*GCOBCC#; 6000.00  N
REF:73 !
PARAMETER G(SIGMA,CO:CR:CR;0) 273.00 -7466-104.215*T+8*GCOFCC#
 +22*GHSERCR#; 6000.00  N
REF:73 !
PARAMETER G(SIGMA,CO:CR:FE;0) 273.00 +8*GCOFCC#+4*GHSERCR#
 +18*GHSERFE#; 6000.00  N
REF:pov10 !
PARAMETER G(SIGMA,CO:CR:MN;0) 273.00 +8*GCOFCC#+4*GHSERCR#
 +18*GMNBCC#; 6000.00  N
REF:pov10 !
PARAMETER G(SIGMA,CO:CR:MO;0) 273.00 +8*GCOFCC#+4*GHSERCR#
 +18*GHSERMO#; 6000.00  N
REF:pov10 !
PARAMETER G(SIGMA,CO:CR:NI;0) 273.00 +8*GCOFCC#+4*GHSERCR#
  +18*GNIBCC#-170000; 6000.00  N
REF:pov15 !
PARAMETER G(SIGMA,CO:CR:SI;0) 273.00 +8*GCOFCC#+4*GHSERCR#
 +18*GSIBCC#; 6000.00  N
REF:pov10 !
PARAMETER G(SIGMA,CO:CR:V;0) 273.00 +8*GCOFCC#+4*GHSERCR#
 +18*GHSERVV#; 6000.00  N
REF:pov10 !
PARAMETER G(SIGMA,CO:MO:CO;0) 273.00 -130932.67+240.554*T+8*GCOFCC#
   +4*GHSERMO#+18*GCOBCC#; 6000.00  N
REF:77 !
PARAMETER G(SIGMA,CO:MO:CR;0) 273.00 +8*GCOFCC#+4*GHSERMO#
 +18*GHSERCR#; 6000.00  N
REF:pov10 !
PARAMETER G(SIGMA,CO:MO:FE;0) 273.00 +8*GCOFCC#+4*GHSERMO#
 +18*GHSERFE#; 6000.00  N
REF:pov10 !
PARAMETER G(SIGMA,CO:MO:MN;0) 273.00 +8*GCOFCC#+4*GHSERMO#
 +18*GMNBCC#; 6000.00  N
REF:pov10 !
PARAMETER G(SIGMA,CO:MO:MO;0) 273.00 -87868.24+14.662*T+8*GCOFCC#
 +22*GHSERMO#; 6000.00  N
REF:77 !
PARAMETER G(SIGMA,CO:MO:NI;0) 273.00 +8*GCOFCC#+4*GHSERMO#
 +18*GNIBCC#; 6000.00  N
REF:pov10 !
PARAMETER G(SIGMA,CO:MO:SI;0) 273.00 +8*GCOFCC#+4*GHSERMO#
 +18*GSIBCC#; 6000.00  N
REF:pov10 !
PARAMETER G(SIGMA,CO:MO:V;0) 273.00 +8*GCOFCC#+4*GHSERMO#
 +18*GHSERVV#; 6000.00  N
REF:pov10 !
PARAMETER G(SIGMA,CO:V:CO;0) 273.00 -398317.14+169.8*T+8*GCOFCC#+18*GCOBCC#
   +4*GHSERVV#; 6000.00  N
REF:134 !
PARAMETER G(SIGMA,CO:V:CR;0) 273.00 +8*GCOFCC#+4*GHSERMO#
 +18*GHSERCR#; 6000.00  N
REF:pov10 !
PARAMETER G(SIGMA,CO:V:FE;0) 273.00 +8*GCOFCC#+4*GHSERMO#
 +18*GHSERFE#; 6000.00  N
REF:pov10 !
PARAMETER G(SIGMA,CO:V:MN;0) 273.00 +8*GCOFCC#+4*GHSERMO#
 +18*GMNBCC#; 6000.00  N
REF:pov10 !
PARAMETER G(SIGMA,CO:V:MO;0) 273.00 +8*GCOFCC#+4*GHSERVV#
 +18*GHSERMO#; 6000.00  N
REF:77 !
PARAMETER G(SIGMA,CO:V:NI;0) 273.00 +8*GCOFCC#+4*GHSERVV#
 +18*GNIBCC#; 6000.00  N
REF:pov10 !
PARAMETER G(SIGMA,CO:V:SI;0) 273.00 +8*GCOFCC#+4*GHSERVV#
 +18*GSIBCC#; 6000.00  N
REF:pov10 !
PARAMETER G(SIGMA,CO:V:V;0) 273.00 -260096.1+14.598*T+8*GCOFCC#
 +22*GHSERVV#; 6000.00  N
REF:134 !
PARAMETER G(SIGMA,FE:CR:CO;0) 273.00 +8*GFEFCC#+4*GHSERCR#
 +18*GCOBCC#; 6000.00  N
REF:pov10 !
PARAMETER G(SIGMA,FE:CR:CR;0) 273.00 +8*GFEFCC#+22*GHSERCR#
 +92300-95.96*T; 6000.00  N
REF:62 !
PARAMETER G(SIGMA,FE:CR:FE;0) 273.00 +117300-95.96*T+8*GFEFCC#
   +4*GHSERCR#+18*GHSERFE#; 6000.00  N
REF:62 !
PARAMETER G(SIGMA,FE:CR:MN;0) 273.00 -83639.5+18.26*T+8*GFEFCC#
   +4*GHSERCR#+18*GMNBCC#; 6000.00  N
REF:22 !
PARAMETER G(SIGMA,FE:CR:MO;0) 273.00 +8*GFEFCC#+4*GHSERCR#
   +18*GHSERMO#+312580-260*T; 6000.00  N
REF:111 !
PARAMETER G(SIGMA,FE:CR:NI;0) 273.00 -50000+32*T+8*GFEFCC#+4*GHSERCR#
   +18*GNIBCC#; 6000.00  N
REF:pov12 !
PARAMETER G(SIGMA,FE:CR:SI;0) 273.00 +8*GFEFCC#+4*GHSERCR#
   +18*GSIBCC#-1300000+300*T; 6000.00  N
REF:pov13 !
PARAMETER G(SIGMA,FE:CR:V;0) 273.00 +8*GFEFCC#+4*GHSERCR#+18*GHSERVV#
   -245761-67.3294*T; 6000.00  N
REF:68 !
PARAMETER G(SIGMA,FE:MO:CO;0) 273.00 +8*GFEFCC#+4*GHSERMO#
 +18*GCOBCC#; 6000.00  N
REF:pov10 !
PARAMETER G(SIGMA,FE:MO:CR;0) 273.00 +8*GFEFCC#+4*GHSERMO#+18*GHSERCR#
    +488480-300*T; 6000.00  N
REF:pov13 !
PARAMETER G(SIGMA,FE:MO:FE;0) 273.00 -1813-27.272*T+8*GFEFCC#
   +4*GHSERMO#+18*GHSERFE#; 6000.00  N
REF:27 !
PARAMETER G(SIGMA,FE:MO:MN;0) 273.00 +50000+8*GFEFCC#+4*GHSERMO#
 +18*GMNBCC#; 6000.00  N
REF:pov13 !
PARAMETER G(SIGMA,FE:MO:MO;0) 273.00 +83326-69.618*T+8*GFEFCC#
 +22*GHSERMO#; 6000.00  N
REF:27 !
PARAMETER G(SIGMA,FE:MO:NI;0) 273.00 +8*GFEFCC#+18*GNIBCC#+4*GHSERMO#
   +408600-200*T; 6000.00  N
REF:41 !
PARAMETER G(SIGMA,FE:MO:SI;0) 273.00 +8*GFEFCC#+4*GHSERMO#+18*GSIBCC#
 -1300000+300*T; 6000.00  N
REF:pov13 !
PARAMETER G(SIGMA,FE:MO:V;0) 273.00 +8*GFEFCC#+4*GHSERMO#
 +18*GHSERVV#; 6000.00  N
REF:pov10 !
PARAMETER G(SIGMA,FE:V:CO;0) 273.00 +8*GFEFCC#+4*GHSERVV#
 +18*GCOBCC#; 6000.00  N
REF:pov10 !
PARAMETER G(SIGMA,FE:V:CR;0) 273.00 +8*GFEFCC#+4*GHSERVV#
 +18*GHSERCR#; 6000.00  N
REF:68 !
PARAMETER G(SIGMA,FE:V:FE;0) 273.00 +8*GFEFCC#+4*GHSERVV#+18*GHSERFE#
   -157961+60.729*T; 6000.00  N
REF:68 !
PARAMETER G(SIGMA,FE:V:MN;0) 273.00 +8*GFEFCC#+4*GHSERVV#
 +18*GMNBCC#; 6000.00  N
REF:pov10 !
PARAMETER G(SIGMA,FE:V:MO;0) 273.00 +8*GFEFCC#+4*GHSERVV#
 +18*GHSERMO#; 6000.00  N
REF:pov10 !
PARAMETER G(SIGMA,FE:V:NI;0) 273.00 +8*GFEFCC#+4*GHSERVV#
 +18*GNIBCC#; 6000.00  N
REF:pov10 !
PARAMETER G(SIGMA,FE:V:SI;0) 273.00 +8*GFEFCC#+4*GHSERVV#
 +18*GSIBCC#; 6000.00  N
REF:pov10 !
PARAMETER G(SIGMA,FE:V:V;0) 273.00 +8*GFEFCC#+22*GHSERVV#
 -205321-60.967*T; 6000.00  N
REF:68 !
PARAMETER G(SIGMA,MN:CR:CO;0) 273.00 +8*GMNFCC#+4*GHSERCR#
 +18*GCOBCC#; 6000.00  N
REF:pov10 !
PARAMETER G(SIGMA,MN:CR:CR;0) 273.00 +65859.5+8*GMNFCC#
 +22*GHSERCR#; 6000.00  N
REF:62 !
PARAMETER G(SIGMA,MN:CR:FE;0) 273.00 +8*GMNFCC#+4*GHSERCR#+18*GHSERFE#
   -95576-45.1955*T; 6000.00  N
REF:62 !
PARAMETER G(SIGMA,MN:CR:MN;0) 273.00 -172946+69.0245*T+8*GMNFCC#
   +4*GHSERCR#+18*GMNBCC#; 6000.00  N
REF:62 !
PARAMETER G(SIGMA,MN:CR:MO;0) 273.00 +8*GMNFCC#+4*GHSERCR#
   +18*GHSERMO#+312580-260*T; 6000.00  N
REF:111 !
PARAMETER G(SIGMA,MN:CR:NI;0) 273.00 +8*GMNFCC#+4*GHSERCR#
 +18*GNIBCC#; 6000.00  N
REF:13 !
PARAMETER G(SIGMA,MN:CR:SI;0) 273.00 +8*GMNFCC#+4*GHSERCR#
 +18*GSIBCC#; 6000.00  N
REF:pov10 !
PARAMETER G(SIGMA,MN:CR:V;0) 273.00 +8*GMNFCC#+4*GHSERCR#
 +18*GHSERVV#; 6000.00  N
REF:pov10 !
PARAMETER G(SIGMA,MN:MO:CO;0) 273.00 +8*GMNFCC#+4*GHSERMO#
 +18*GCOBCC#; 6000.00  N
REF:pov10 !
PARAMETER G(SIGMA,MN:MO:CR;0) 273.00 +8*GMNFCC#+4*GHSERMO#
 +18*GHSERCR#; 6000.00  N
REF:pov10 !
PARAMETER G(SIGMA,MN:MO:FE;0) 273.00 +50000+8*GMNFCC#+4*GHSERMO#
 +18*GHSERFE#; 6000.00  N
REF:pov13 !
PARAMETER G(SIGMA,MN:MO:MN;0) 273.00 +8*GMNFCC#+4*GHSERMO#+18*GMNBCC#
+50000-32*T; 6000.00  N
REF:pov13 !
PARAMETER G(SIGMA,MN:MO:MO;0) 273.00 +8*GMNFCC#+22*GHSERMO#
-144000+142*T; 6000.00  N
REF:pov13 !
PARAMETER G(SIGMA,MN:MO:NI;0) 273.00 +8*GMNFCC#+18*GNIBCC#
 +4*GHSERMO#; 6000.00  N
