Repository: gareginaslanyan/ThermoGar

# ThermoGar 0.4.4

ThermoGar — локальное настольное приложение для термодинамических
CALPHAD-расчётов сплавов. Работает без интернета, считает на открытых базах
MatCalc и показывает результат в браузере: таблицы фаз и их составов,
диаграммы состояния, кривые затвердевания, энергии, физические свойства
и кинетику.

> **Исследовательское программное обеспечение.** Сверка с измеренным
> проведена на трёх случаях: качественно база права, количественно доли фаз
> промахиваются в 1,6…2,6 раза — доли фаз следует считать оценкой, а не
> измерением (см. docs/LIMITS_OF_APPLICABILITY.md). Числа получены из
> выбранной термодинамической модели и не заменяют аттестацию материала.

File: databases/converted/al/mc_al_v2037.thermogar.tdb (part 8 of 8)
$ THERMOGAR_CONVERSION
 PHASE TIALSI_TAU  %  2 2 1 !
    CONSTITUENT TIALSI_TAU  : AL,SI : TI :  !
PARAMETER G(TIALSI_TAU,AL:TI;0)  273.00 -110000+35*T
 +2*GHSERAL#+GHSERTI#; 6000.00  N
REF:pov24 ! 
PARAMETER G(TIALSI_TAU,SI:TI;0)  273.00 -146250+2*T+GHSERTI#
  +2*GHSERSI#; 6000.00  N
REF:pov24 ! 
PARAMETER G(TIALSI_TAU,AL,SI:TI;0)  273.00 -70000+40*T; 6000.00  N
REF:pov24 ! 
PARAMETER G(TIALSI_TAU,AL,SI:TI;1)  273.00 +70000-40*T; 6000.00  N
REF:pov24 !
$
$###########################################################################
$                   THERMODYNAMIC DATA:  TAU1 - TI17AL5SI14
$###########################################################################
$
$ MATCALC_DESCRIPTION: orthorhombic.
$ MATCALC_PRIORITY: 3
 PHASE TI17AL5SI14  % 3 0.472  0.139  0.39 !
    CONSTITUENT TI17AL5SI14  : TI : AL : SI : !
PARAMETER G(TI17AL5SI14,TI:AL:SI;0)  273.00 -80000+18*T
 +0.472*GHSERTI#+0.139*GHSERAL#+0.39*GHSERTI#; 6000.00  N
REF:pov24 ! 
$
$###########################################################################
$                   THERMODYNAMIC DATA:  ZR_O
$###########################################################################
$
$ MATCALC_PRIORITY: 1
 PHASE ZR_O % 1 1 !
    CONSTITUENT ZR_O  : ZR : !
PARAMETER G(ZR_O,ZR;0) 273.00 -8878.082+144.432234*T-26.8556*T*LN(T)
   -2.799446E-3*T**2+38376*T**(-1); 2128.00  Y
   -29500.524+265.290858*T-42.144*T*LN(T)
   +717.445E29*T**(-9); 6000.00  N
REF:31 !
$
$***************************************************************************
$
$ References
$
$***************************************************************************

LIST_OF_REFERENCES

A00201-0    unary                A.T. Dinsdale, 
                                   SGTE Data of pure elements, 
                                   CALPHAD, Vol. 15, No. 4, pp 317-425, 1991.
A00050-2    Al-C-Fe              K.C.H. Kumar, V. Raghavan, 
                                   A thermodynamic analysis of the Fe-C-Al system, 
                                   Journal Alloy Phase diagr., Vol. 12, pp 275-286, 1991. 
A00042-3    C-Cr-Fe-Ni-V-W       B.J. Lee, On the stability of Cr-Carbides, 
                                   CALPHAD, Vol. 16, pp 121-149, 1992.
A00040-4    Al-C-Cr-Cu-Fe-Mo-... J. Miettinen, 
                                   Thermodynamic substitutional solution data for steels, 
                                   Report TKK-MK-76, pp 1-24, 1999.			
A00003-5    Cr-Fe-Ni             J. Miettinen, 
                                   Thermodynamic reassessment of the Fe-Cr-Ni system with emphasis on the iron-rich corner,
                                   CALPHAD, Vol. 23, No. 2, pp 231-248, 1999.     
A00022-6    C-Fe-Mn-V            W. Huang, 
                                   Thermodynamic properties of the Fe-Mn-V-C system, 
                                   Met. Trans., Vol. 22A, pp 1911-1920, 1991.
A00101-7    C-Co-Fe-Ni-W         A. F. Guillermet, 
                                   The Co-Fe-Ni-W-C phase diagram: a thermodynamic description and calculated sections 
                                   for (Co-Fe-Ni) bonded cemented WC tools, 
                                   Z. Metallkd., Vol. 80, No. 2, pp 83-94, 1989. 
A00066-8    Cr-Fe-Mn             K. Frisk, Caian Qiu, 
                                   A thermodynamic evaluation of the solubility of N in solid and liquid Cr-Fe-Mn alloys, 
                                   Z. Metallkd., Vol. 85, pp 60-69, 1994.
A00034-9    Cr-Cu-Fe-Mn-Mo-...   J. Miettinen, 
                                   Approximate thermodynamic solution phase data for steels, 
                                   CALPHAD, Vol. 22, No. 2, pp 275-300, 1998.
A00010-10   C-Fe-Si              J. Lacaze, B. Sundman, 
                                   An assessment of the Fe-C-Si system, 
                                   Met. Trans. Vol. 22A, pp 2211-2223, 1991.
A00028-11   C-Fe-Si              J. Miettinen, 
                                   Reassessed thermodynamic solution phase data for ternary Fe-Si-C system, 
                                   CALPHAD, Vol. 22, No. 2, pp 231-256, 1998.
A00031-12   Cr-Fe-Si,Fe-Ni-Si    J. Miettinen, 
                                   Thermodynamic description of solution phases of systems Fe-Cr-Si and Fe-Ni-Si 
                                   with low silicon contents and with application to stainless steels, 
                                   CALPHAD, Vol. 23, No. 2, pp 249-262, 1999.
A00030-13   Mn-based             J. Miettinen, 
                                   Thermodynamic solution phase data for binary Mn-based systems, 
                                   CALPHAD, Vol. 25, No. 1, pp 43-58, 2001.
A00045-14   Ni-Si                M. Lindholm, B. Sundman, 
                                   A thermodynamic evaluation of the nickel-silicon system, 
                                   Metall. Mater. Trans., Vol. 27A, pp 2897-2903, 1996.
A00041-15   Fe-Cr-Si             M. Lindholm, 
                                   A thermodynamic description of the Fe-Cr-Si system 
                                   with emphasis on the equilibria of the sigma phase, 
                                   J. Phase Equilib., Vol. 18, No. 5, pp 432-440, 1997.			
A00060-16   Cr-Cu,Cu-Nb, Cu-V    M. Haemaelaeinen, K. Jaeaeskelaeinen, R. Luoma, M. Nuotio, P. Taskinen, O. Teppo, 
                                   A thermodynamic analysis of the binary alloy systems Cu-Cr, Cu-Nb and Cu-V, 
                                   CALPHAD, Vol. 14, No. 2, pp 125-137, 1990.
A00044-17   Cr-Si                C.A. Coughanowr, I. Ansara, H.L. Lukas, 
                                   Assessment of the Cr-Si system, 
                                   CALPHAD, Vol. 18, No.2, pp 125-140, 1994. 
A00085-18   Fe-Mn-Si             A. Forsberg, J. Agren, 
                                   Thermodynamic evaluation of the Fe-Mn-Si system and the gamma/epsilon martensitic transformation, 
                                   J. Phase Equilib., Vol. 14, No. 3, pp 354-363, 1993.   
A00124-20   Fe-Cr-Mn-C           B.J.Lee, 
                                   A thermodynamic evaluation of the Fe-Cr-Mn-C system, Metall. Trans., Vol. 24A, pp 1017-1025, 1993.
A00126-21   Cr-N, Fe-N, Mo-N, Cr-Mo-N  K. Frisk, 
                                   A thermodynamic evaluation of the Cr-N, Fe-N, Mn-N and Cr-Mo-N systems, 
                                   CALPHAD, Vol. 15, pp 79-106, 1991.
A00128-22   Mn-N                 C. Qiu, A.F.Guillermet, 
                                   Predicative approach to the entropy of manganese nitrides and calculation of the Mn-N phase diagram, 
                                   Z. Metallkd., Vol. 84, No. 1, pp 11-22, 1993.
A00131-23   Fe-Cu                Q. Chen, Z. Jin, 
                                   The Fe-Cu system: a thermodynamic evaluation, 
                                   Metall. Mater. Trans. A, Vol. 26A, pp 417-426, 1995.
A00142-24   Fe-Cu                M.A. Turchanin, P.G. Agraval and I.V. Nikolaenko, 
                                   Thermodynamics of alloys and phase equilibria in the copper-iron system, 
                                   J. Phase Equilib., Vol. 24, No. 4, pp 307-319, 2003.
A00153-26   Cu-Mn                C. He, Y. Du, H.-L. Chen, S. Liu, H. Xu, Y. Ouyang, Z.-K. Liu, 
                                   Thermodynamic modeling of the Cu-Mn system supported by key experiments, 
                                   J. Alloys Cmpds., Vol. 457, pp 233-238, 2008.
A00157-27   Cu-Mn-(Fe,Co)        C.P. Wang, X.J. Liu, I. Ohnuma, R. Kainuma, K. Ishida, 
                                   Thermodynamic assessments of the Cu-Mn-X (X: Fe, Co) systems, 
                                   J. Alloys Compds., Vol. 438, pp 129-141, 2007.
A00158-28   Al-Ni                I. Ansara, N. Dupin, H.L. Lukas, B. Sundman, 
                                   Thermodynamic assessment of the Al-Ni system, 
                                   J. Alloys Cmpds., Vol. 247, pp 20-30, 1997.           
A00160-30   Al-Ni-Cr             N. Dupin, I. Ansara, B. Sundman, 
                                   Thermodynamic re-assessment of the ternary system Al-Cr-Ni, 
                                   CALPHAD, Vol. 25, pp 279-298, 2001.						
A00316-31   bin, tern            N. Saunders, 
                                   COST 507: Thermochemical database for light metal alloys, 
                                   Vol. 2, pp 23-27, 1998.
A00162-32   Al-Ni-Si             W. Xiong, Y. Du, R.-X. Hu, J. Wang, W.-W. Zhang, P. Nash, X.-G. Lu, 
                                   Construction of the Al-Ni-Si phase diagram, 
                                   Int. J. Mater. Res., Vol. 99, No. 6, pp 598-612, 2008.
A00164-33   Al-Fe-Ni             L. Zhang, Y. Du, 
                                   Thermodynamic description of the Al-Fe-Ni system, 
                                   CALPHAD, Vol. 31, pp 529-540, 2007.
A00166-34   Al-Mg-Si             J. Lacaze and R. Valdes, 
                                   CALPHAD-type assessment of the Al-Mg-Si system, 
                                   Monatshefte f. Chemie, Vol. 136, pp 1899-1907, 2005. 
A00167-35   Al-Sc                G. Cacciamani, P. Riani, G. Borzone, N. Parodi, A. Saccone, R. Ferro, 
                                 A. Pisch, R. Schmid-Fetzer, 
                                   Thermodynamic measurements and assessment of the Al-Sc system, 
                                   Intermetallics, Vol. 7, pp 101-108, 1999.                                   
A00168-36   Al-Fe-Si             Y. Du, J.C. Schuster, Z.-K. Liu et al., 
                                   A thermodynamic description of the Al-Fe-Si system over the whole composition 
                                   and temperature ranges..., 
                                   Intermetallics, Vol. 16, pp 554-570, 2008.
A00169-37   Al-Fe-Si             Z.-K. Liu, Y.A. Chang, 
                                   Thermodynamic assessment of the Al-Fe-Si system, 
                                   Metall. Mater. Trans A, Vol. 30A, pp 1081-1095, 1999. 
A00170-38   Al-Cu-Si             J. Miettinen, 
                                   Thermodynamic description of the Cu-Al-Si system in the copper-rich corner, 
                                   CALPHAD, Vol. 31, pp 449-456, 2007.
A00173-40   Al-Mg-Zn             P. Liang, T. Tarfa, J.A. Robinson, S. Wagner, P. Ochin, M.G. Harmelin, 
                                 H.J. Seifert, H.L. Lukas, F. Aldinger, 
                                   Experimental investigation and thermodynamic calculation of the Al-Mg-Zn system,
                                   Thermochim. Acta, Vol. 314, pp 87-110, 1998.
A00176-43   Cu-Mg-Ni, Cu-Mg-Zn   J. Miettinen, 
                                   Thermodynamic description of Cu-Mg-Ni and Cu-Mg-Zn systems, 
                                   CALPHAD, Vol. 32, pp 389-398, 2008.
000000-44   Cu-Mg                C. Coughanowr et al., 
                                   Assessment of the Cu-Mg system, 
                                   Z. Metallkd., Vol. 82, pp 574-582, 1991.
000000-45   Cu-Ni                A. Jansson, TRITA-MAC-0340, 
                                   Mater. Res. Centre, Royal Inst. Tech., Stockholm, 1987.
A00179-46   Mg-Ni                M.G.H. Jacobs and P.J. Spencer, 
                                   A critcial thermodynamic evaluation of the system Mg-Ni, 
                                   CALPHAD, Vol. 22, No. 4, pp 513-525, 1998.
A00183-49   Al-Cu-Mg             B.M. Gable, A.W. Zhu, G.J. Shiflet, E.A. Starke Jr., 
                                   Assessment of the aluminium-rich corner of the Al-Cu-Mg-(Ag) phase diagram, 
                                   CALPHAD, Vol. 32, pp 256-267, 2008.
A00184-50   Si-Zr-C              H.M. Chen, Y. Xiang, S. Wang, F. Zheng, L.B. Liu, Z.P. Jin, 
                                   Thermodynamic assessment of the C-Si-Zr system, 
                                   J. Alloys Cmpds., Vol. 474, pp 76-80, 2009.
A00187-51   Al-Mg-Mn             Y. Du, J. Wang, J. Zhao, J.C. Schuster et al., 
                                   Reassessment of the Al-Mn system and a thermodynamic description of the Al-Mg-Mn system,
                                   Int. J. Mater. Res. Vol. 98, No. 9, pp 855-871, 2007.
A00202-52   Al-Fe-Mg-Mn-Si       Y. Du, Y.A. Chang, S. Liu, B. Huang et al., 
                                   Thermodynamic description of the Al-Fe-Mg-Mn-Si system, 
                                   Z. Metallkd., Vol. 96, No. 12, pp 1351-1362, 2005.
A00206-56   Al-Cu-Si             C.-Y. He, J. Du, H.-L. Chen, H. Xu,
                                   Experimental investigation and thermodynamic modeling of the Al-Cu-Si system, 
                                   CALPHAD, Vol. 33, pp 200-210, 2009.
A00207-57   Cu-Fe-Zn             J. Miettinen, 
                                   Thermodynamic description of the Cu-Fe-Zn system, 
                                   CALPHAD, Vol. 32, pp 514-519, 2008.
A00208-58   Cr-Mn-N              K. Frisk, 
                                   A thermodynamic evaluation of the Cr-Mn-N system, 
                                   CALPHAD, Vol. 17, pp 335-349, 1993.
A00209-59   Cr-Fe-Mn-N           C. Qiu, 
                                   Thermodynamic analysis and evaluation of the Fe-Cr-Mn-N system, 
                                   Metall. Trans. A, Vol. 24A, pp 2393-2409, 1993.
000000-61   Al-Mg and Mg-Li      N. Saunders, 
                                 A review and thermodynamic assessment of the Al-Mg and Mg-Li systems, 
                                   CALPHAD, Vol. 14, pp 61-70, 1990.
A00211-62   Al-Mn-Si             Y. Du, J.C. Schuster,F. Weitzer, N. Krendelsberger, B. Huang et al., 
                                   A thermodynamic description of the Al-Mn-Si system over the entire composition 
                                   and temperature range, 
                                   Metall. Mater. Trans. A, Vol. 35A, pp 1613-1628, 2004. 
A00222-68   Al-Cr                Y. Liang, C. Guo, C. Li, Z. Du,  
                                   Thermodynamic modeling of the Al-Cr system, 
                                   J. Alloys Cmpd., Vol. 460, pp 314-319, 2008.
A00265-69   Al-Cr-Si             Y. Liang, C. Guo, C. Li, Z. Du, 
                                   A thermodynamic description of the Al-Cr-Si system, 
                                   J. Phase Equilib. Diffusion, Vol. 30, pp. 462-479, 2009.
A00036-70   C-Cr-Ti              J. C. Schuster, Y. Du, 
                                   Thermodynamic description of the system Ti-Cr-C, 
                                   CALPHAD, Vol. 23, No. 3-4, pp 393-408, 1999.
A00093-71   C-Fe-N-Nb-Ti         B.J. Lee, 
                                   A thermodynamic assessment of the Fe-Nb-Ti-C-N system, 
                                   Metal. Mater. Trans. A, Vol. 32A, 2423-2439, 2001.
A00064-72   Ni-Ti                H. Liang, Z. Jin, 
                                   A reassessment of the Ti-Ni system, 
                                   CALPHAD, Vol. 17, No. 4, pp 415-426, 1993.
A00163-73   Ni-Si-Ti             Y. Du, C. He, J.S. Schuster, S. Liu, H. Xu, 
                                   Thermodynamic description of the Ni-Si-Ti ternary system, 
                                   Int. J. Mater. Res., Vol. 97, No. 5, pp 543-555, 2006.
A00154-74   Fe-Nb-Ti-V-C-N       K. Frisk, 
                                   Thermodynamic modelling of multicomponent cubic Nb, Ti and V carbides/carbonitrides,
                                   CALPHAD, Vol. 32, pp 326-337, 2008.
000000-75   Hm vacancy           M.E. Glicksman, 
                                   "Diffusion in solids", Wiley, New York, 2000.
A00307-76   Al-Fe-Mn-Si          J. Lacaze, L. Eleno, B. Sundman, 
                                   Thermodynamic assessment of the aluminium corner of the Al-Fe-Mn-Si system, 
                                   Metal. Mater. Trans. A 41 (2010) 2208-2215.
A00237-77   Al-B-Ti              V.T. Witusiewicz, A.A. Bondar, U. Hecht, J. Zollinger, L.V. Artyukh, T.Ya. Velikanova, 
                                   The Al-B-Nb-Ti system, V. Thermodynamic description of the ternary system Al-B-Ti, 
                                   J. Alloys Cmpd. 474 (2009) 86-104.
A00245-78   Al-Cu                C. Jiang, 
                                   Theoretical studies of aluminium and aluminide alloys using Calphad and first-principles approach, 
                                   Doctoral thesis, Pennstate University, 2004.     
A00254-79   Al-Cu-Mg-Si-Mn       K. Chang, S. Liu, F. Zhao, Y. Du, L. Zhou, L. Chen, 
                                   Thermodynamic description of the Al-Cu-Mg-Mn-Si quinary system and its application 
                                   to solidification simulation, 
                                   Thermochim. Acta 512 (2011) 258-267. 
000000-81   Al-Si                J. Groebner, H.L. Lukas, F. Aldinger, 
                                   Thermodynamic calculation of the ternary system Al-Si-C, 
                                   CALPHAD 20 (1996) 247-254.
000000-82   Cr-Si                H. Chen, Y. Du, J.C. Schuster, 
                                   On the melting of Cr5Si3 and update of the thermodynamic descritpion of Cr-Si, 
                                   CALPHAD 33 (2009) 211-214.
000000-83   Al-Si-Zr             T. Hirano, H. Ohtani, M. Hasebe, 
                                   Thermodynamic analysis of the Al-Si-Zr ternary system, 
                                   High Temp. Mater. Process. 29 (2010) 347-371.
A00314-84   Al-Sc                Y.-B. Kang, A.D. Pelton, P. Chartrand, C.D. Fuerst, 
                                   Critical evaluation and thermodynamic optimization of the Al-Ce, Al-Y, Al-Sc and Mg-Sc binary systems, 
                                   CALPHAD 32 (2008) 413-422.                                   
A00325-85   Al-Mg-Si             E. Povoden-Karadeniz, P. Lang, P. Warczok, A. Falahati, W. Jun, E. Kozeschnik,
                                   CALPHAD modeling of metastable phases in the Al-Mg-Si system, 
                                   CALPHAD, Vol. 43, pp. 94-104, 2013. 
A00332-86  Mn-Zn                 J. Miettinen,
                                    Thermodynamic description of the Cu-Mn-Zn system
                                    in the copper-rich corner,
                                    CALPHAD, Vol. 28, pp. 313-320, 2004.
000000-87  Zr                    SGTE unary database 5.0. June 2nd, 2009.
                                 http://www.crct.polymtl.ca/sgte/unary50.tdb 
A00333-88  Al-Cu                 A. Kroupa. O. Zobac, K.W. Richter, 
                                    The thermodynamic reassessment of the binary Al-Cu system,
                                    J. Mater. Sc., Vol. 56, pp. 3430-43, 2021. 
A00334-89  Al-Cu-Fe              L.A. Dreval, M.A. Turchanin, A.R. Abdulov, A.A. Bondar,
                                    Thermodynamic assessment of the Cu-Fe-Cr phase diagram,
                                    Chem. Met. Alloys, Vol. 3, pp. 132-39, 2010. 
A00335-90 Al-Fe-Zr               C.Guo, Z. Du, C. Li, B. Zhang, M. Tao, 
                                    Thermodynamic description of the Al-Fe-Zr system,
                                    Calphad, Vo. 32, pp. 637-49, 2008.
A00333-91  Si-Ti                 H.-J. Seifert, H.L. Lukas, G. Petzow, 
                                    Thermodynamic optimization of the Ti-Si system,
                                    Z. Metallkd., Vol. 87, pp.2-13, 1996.
A00334-92  AL-Si-Ti              Y. Li, Q.-F. GU, Q. Luo, Y. Pang, S.-L. Chen, K.-C. Chou, X.-L. Wang, Q. Li, 
                                    Thermodynamic investigation on phase formation in the
                                    Al-Si rich region of Al-Si-Ti system,of the Ti-Si system,
                                    Materials & Design, Vol. 102, pp.78-90, 2016.                                                                        
 
   koze12                        E. Kozeschnik, unpublished, 2012.
    pov09                        E. Povoden-Karadeniz, unpublished, 2009.
    pov10                        E. Povoden-Karadeniz, unpublished, 2010.
    pov11                        E. Povoden-Karadeniz, unpublished, 2011.
    pov12                        E. Povoden-Karadeniz, unpublished, 2012.
    pov13                        E. Povoden-Karadeniz, unpublished, 2013.
    pov14                        E. Povoden-Karadeniz, unpublished, 2014.
    pov15                        E. Povoden-Karadeniz, unpublished, 2015.
    pov19                        E. Povoden-Karadeniz, unpublished, 2019.  
    pov21                        E. Povoden-Karadeniz, unpublished, 2021.  
    pov23                        E. Povoden-Karadeniz, unpublished, 2023.
    pov24                        E. Povoden-Karadeniz, unpublished, 2024.
    pov25                        E. Povoden-Karadeniz, unpublished, 2025.       
    red20                        A. Redermeier, unpublished, 2020.  
    kah25                        R. Kahlenberg, unpublished, 2025.
    
$###########################################################################
$###########################################################################
$###########################################################################

$ References of phase descriptions

C00001-C1  Al-Cr                 H. Okamoto, 
                                   Al-Cr (Aluminium-Chromium), 
                                   J. Phase Equilib. Diffusion 29 (2008) 112-113.
000000-C2  Al-Cr                 B. Grushko, T.Ya. Velikanova, 
                                   Formation of quasicrystals and related structures in systems 
                                   of aluminium with transition metals. 
                                   Part 1. Binary systems formed by Aluminium with 3d metals, 
                                   Powder Metal. Metal. Ceram. 43 (2004) 72-86.
C00002-C3  Al-Cr                 B.B. Cao, K.H. Kuo, 
                                   Crystal structure of the monoclinic eta-Al11Cr2, 
                                   J. Alloys Cmpd. 458 (2008) 238-247.
000000-C4  Al7Cu2Fe              D.-S. Ko, S.-D. Kim, W.K. Jang, K.S. Shin, Y.-W. Kim, 
                                   TEM observation of electron-beam induced phase transformation of Al7Cu2Fe, 
                                   Microsc. Microanal. 13(Suppl. 2) (2007) 1096.
C00003-C5  Al-Cu-Mg-(Li)         S.C. Wang, M.J. Starink, 
                                   Precipitates and intermetallic phases in precipitation hardening Al-Cu-Mg-(Li) based alloys, 
                                   Int. Mater. Rev. 50 (2005) 193-215.
C00004-C6  Al-Cu-Mg-(Si), Al-Zn-Mg  C. Wolverton, 
                                   Crystal structure and stability of complex precipitate phases in Al-Cu-Mg-(Si) and Al-Zn-Mg alloys, 
                                   Acta Mater. 49 (2001) 3129-3142.
C00007-C7  Al-Cu-Mg              A. Charai, T. Walther, C. Alfonso, A.-M. Zahra, C.Y. Zahra, 
                                   Coexistence of clusters, GPB zones, S double-prime-, S prime- and S-Phases 
                                   in an Al-0.9% Cu-1.4% Mg alloy,
                                   Acta mater. 48 (2000) 2751-2764.
000000-C8  Al2Cu                 A. Meetsma, J.L. De Boer, S. Van Smaalen, 
                                   Refinement of the crystal structure of tetragonal Al2Cu, 
                                   J. Solid State Chem. 83 (1989) 370-372.
C00005-C9  Al-Cu                 S.Y. Hu, M.I. Baskes, M. Stan, L.Q. Chen, 
                                   Atomistic calculations of interfacial energies, nucleus shape and size 
                                   of theta prime precipitates in Al-Cu alloys, 
                                   Acta Mater. 54 (2006) 4699-4707.
C00006-C10 Al-Cu-Mg-Si           D.J. Chakrabarti, D.E. Laughlin, 
                                   Phase relations and precipitation in Al-Mg-Si alloys with Cu additions, 
                                   Progr. Mater. Sci. 49 (2004) 389-410.
C00008-C11 Al-Cu-Mg-Si           C. Cayron, P.A. Buffat, 
                                   Transmission electron microscopy study of the beta prime phase (Al-Mg-Si alloys) 
                                   and QC phase (Al-Cu-Mg-Si alloys): ordering mechanism and crystallographic structure, 
                                   Acta Mater. 48 (2000) 2639-2653.
C00009-C12 Al-Cu-Mg              V. Radmilovic, R. Kilaas, U. Dahmen, G.J. Shiflet, 
                                   Structure and morphology of S-phase precipitates in Aluminium, 
                                   Acta Mater. 47 (1999) 3987-3997.
C00010-C13 Al-Zn-Mg-Li           S. Valdez, J. Genesca, B. Mena, J.A. Juarez-Islas, 
                                   Evaluation of an Al-Zn-Mg-Li alloy/potential candidate as Al-sacrificial anode, 
                                   J. Mater. Eng. Perf. 10 (2001) 591-601.
C00011-C14 Al-Fe-Mg-Si           S. Foss, A. Olsen, C.J. Simensen, J. Tafto, 
                                   Determination of the crystal structure of the pi-AlFeMgSi phase using symmetry- 
                                   and site-sensitive ecetron microscope techniques, 
                                   Acta Cryst. B, 59 (2003) 36-42.
C00012-C15 Al-Fe-Mg-Si           V. Raghavan, 
                                   Al-Fe-Mg-Si (Aluminium-Iron-Magnesium-Silicon), 
                                   J. Phase Equilib. Diff. 28 (2007) 213-214. 
C00013-C16 Al-Fe, Al-Co          P. Gille, B. Bauer, 
                                   Single crystal growth of Al13Co4 and Al13Fe4 from Al-rich solutions 
                                   by the Czochralski method, 
                                   Cryst. Res. Technol. 43 (2008) 1161-1167.
C00014-C17 multi-component       G.R. Purdy, D.V. Malakhov, H. Zurob, 
                                 Driving forces for the onset of precipitation 
                                 in the course of multicomponent alloys solidification, 
                                 http://mse.mcmaster.ca/faculty/malakhov/4L04/LectureNotesAdditionalReading/Driving%20forces.pdf
C00015-C18 Al8FeMnSi2            A. Flores-V., M. Sukiennik, A.H. Castillejos-E., F.A. Acosta-G., J.C. Escobedo-B., 
                                   A kinetic study on the nucleation and growth of the Al8FeMnSi2 intermetallic compound 
                                   for aluminium scrap purification, 
                                   Intermetallics 6 (1998) 217-227. 
C00016-C19 AA2618 alloy          I. Oezbek, 
                                   A study on the re-solution heat treatment of AA 2618 aluminium alloy, 
                                   Mater. Charact. 58 (2007) 312-317.  
C00017-C20 Al-Si-Fe-Ni           C.-L. Chen, R.C. Thomson, 
                                   The combined use of EBSD and EDX analyses for the identification 
                                   of complex intermetallic phases in multicomponent Al-Si piston alloys, 
                                   J. Alloys Cmpd. 490 (2010) 293-300.        
000000-C21 Al-Cu-Mg-Fe-Ni        L. Ajdelsztajn, A. Zuniga, B. Jodoin, E.J. Lavernia, 
                                   Cold-spray processing of a nanocrystalline Al-Cu-Mg-Fe-Ni alloy with Sc, 
                                   J. Thermal Spray Technolog. 15 (2006) 184-190.
000000-C22 Al-Cu-Mn              W. Shuncai, L. Chunzhi, Y. Minggao, 
                                   Determination of structure of Al20Cu2Mn3 phase in Al-Cu-Mn alloys, 
                                   Mater. Res. Bull. 24 (1989) 1267-1270.
C00018-C23 Al-Cu-Mn              L.F. Mondolfo, 
                                   "Aluminium alloys - structure and properties", 
                                   1976, London, Butterworths and Co.
C00019-C24 Al-Mn                 Y.-H. Yeh, H. Nakashima, H. Kurishita, S. Goto, H. Yoshinaga, 
                                   High-temperature creep and treshold stress of precipitation-hardened Al-0.7 at%Mn alloy,
                                   Mater. Trans., JIM 32 (1991) 52-60.
C00020-C25 Al-Mn                 G.H. Stauss, M. Rubinstein, E.J. Friebele, L.H. Bennett, R.J. Schaefer, 
                                   Nuclear-magnetic-resonance powder patterns in Al6Mn, Al4Mn, and Al12Mn polycrystals, 
                                   Phys. Rev. B 35 (1987) 2700-2704.
C00021-C26 Al-Mn                 P. Yang, O. Engler, H.-J. Klaar, 
                                   Orientation relationship between Al6Mn precipitates and the Al matrix 
                                   during continuous recrystallization in Al-1.3%Mn, 
                                   J. Appl. Cryst. 32 (1999) 1105-1118.
C00022-C27 AA7055 Al-Zn-Mg-(Cu)  J. Chen, L. Zhen, S. Yang, W. Shao, S. Dai, 
                                   Investigation of precipitation behavior and related hardening in AA 7055 aluminium alloy,
                                   Mater. sci. eng. A 500 (2009) 34-42.        
C00023-C28 Al3Zr, Al3Sc          E. Clouet, A. Barbu, L. Lae, G. Martin, 
                                   Precipitation kinetics of Al3Zr and Al3Sc in aluminium alloys modeled with cluster dynamics, 
                                   subm. 2005., http://arxiv.org/abs/cond-mat/0503485v2.
C00024-C29 Al3Sc                 E.A. Marquis, D.N. Seidman, M. Asta, C. Woodward, 
                                   Composition evolution of nanoscale Al3Sc precipitates in an Al-Mg-Sc alloy: 
                                   Experiments and computations, 
                                   Acta Mater. 54 (2006) 119-130.                                   
000000-C30 Al3Zr                 L. Litynska, D. Abou-Ras, G. Kostorz, J. Dutkiewicz, 
                                   TEM and HREM study of Al3Zr precipitates in an Al-Mg-Si-Zr alloy, 
                                   J. Microsc. 223 (2006) 182-184.                            
000000-C31 Al-Mg-Si              J.P. Lynch, L.M. Brown, M.H.Jacobs, 
                                   Microanalysis of age-hardening precipitates in Aluminium-alloys, 
                                   Acta Metall. Mater. 30 (1982) 1389.
C00025-C32 Al-Mg-Si              G.A. Edwards, K. Stiller, G.L. Dunlop, M.J. Couper, 
                                   The precipitaton sequence in Al-Mg-Si alloys, 
                                   Acta Mater. 46 (1998) 3893-3904.
C00026-C33 Al-Mg-Si, GP-zones    K. Matsuda, H. Gamada, K. Fujii, Y. Uetani, T. Sato, A. Kamio, S. Ikeno, 
                                   High-resolution electron microscopy on the structure of Guinier-Preston zones 
                                   in an Al-1.6mass% Mg2Si alloy, 
                                   Metall. Mater. Trans. A 29 (1998) 1161-1167.
C00027-C34 Mg-Si beta prime      R. Vissers, M.A. van Huis, J. Jansen, H.W. Zandbergen, C.D. Marioara, S.J. Andersen, 
                                   The structure of the beta prime phase in Al-Mg-Si alloys, Acta mater. 55 (2007) 3815-3823.
C00028-C35 Mg-Si beta double-prime   H.W. Zandbergen, S.J. Andersen, J. Jansen, 
                                   Structure determination of Mg5Si6 particles in Al by dynamic electron diffraction studies,
                                   Science 277 (1997) 1221-1225.
000000-C36 Al-Mg-Si              H.S. Hasting, A.G. Froseth, S.J. Andersen, R. Vissers, J.C. Walmsley, C.D. Marioara, 
                                 F. Danoix, W. Lefebvre, R. Holmestad, 
                                   Composition of beta double-prime precipitates in Al-Mg-Si alloys by atom probe tomography 
                                   and first principles calculations, 
                                   J. Appl. Phys. 106 (2009) 123527.
C00029-C37 Al-Mg-Si, U-phases    S.J. Andersen, C.D. Marioara, R. Vissers, A. Froseth, H.W. Zandbergen, 
                                   The structural relation between precipitates in Al-Mg-Si alloys, 
                                   the Al-matrix and diamond silicon, with emphasis on the trigonal U1-MgAl2Si2, 
                                   Mater. Sci. Eng. A 444 (2007) 157-169.
C00030-C38 Al-Mg-Si              H.K. Hasting, W. Lefebvre, C. Marioara, J.C. Walmsley, S. Andersen, R. Holmestad, F. Danoix,
                                   Comparative study of the beta double-prime phase in a 6xxx Al alloy by 3DAP and HRTEM, 
                                   Surface Interface Analysis 39 (2007) 189-194. 
000000-C39 Al-Cu-Sn              S.P. Ringer, K. Hono, T. Sakurai, 
                                   The effect of trace additions of Sn on precipitation in Al-Cu alloys: an atom probe field ion microscopy study, 
                                   Metal. Mater. Trans. A 26A (1995) 2208.
C00038-C40 Al-Cu-Zn-Mg           C. Mondal, A.K. Mukhopadhyay, 
                                   On the nature of T(Al2Mg3Zn3) and S(Al2CuMg) phases present in as-cast and annealed 7055 aluminium alloy, 
                                   Mater. Sci. Eng. A 391 (2005) 367.
C00039-C41 Al-Cu-Mg-Mn           H. M�ller, E.P. Masuku, U.A. Curle, P.C. Pistorius, R.D. Knutsen, G. Govender, 
                                   The influence of Mn on the tensile properties of SSM-HPDC Al-Cu-Mg-Ag alloy A201, 
                                   J. Southern African Inst. Mining Metal. 111 (2011) 167.
C00040-C42 AA7xxx                M. Vratnica, Z. Cvijovic, M. Rakin, I. Cvijovic, 
                                   A model for predicting fracture toughness in overaged 7000 alloy forgings, 
                                   Metalurgija, Ass. Metal. Eng. Serbia. 
C00041-C43 AA7xxx                M.M. Sharma, Z.W. Ziemian, T.J. Eden, 
                                   Processing and composition effects on the fracture behavior of spray-formed 7xxx series Al alloys,
                                   J. Mater. Eng. Perform. 19 (2010) 1344.
C00042-C44 AA7xxx                R. Ayer, J.Y. Koo, J.W. Steeds, B.K. Park, 
                                   Microstructural study of the heterogeneous phases in commercial Al-Zn-Mg-Cu alloys,
                                   Metal. Trans. A 16 (1985) 1925.
000000-C45 AA7xxx                R.-Z. Chen, C.-J. Lin, D.-X. Lee, J.-X. Zeng, 
                                   The room-temperature section of the phase equilibrium diagram 
                                   of the Al-Cr-Cu ternary system,
                                   Acta Phys. Sin. 30 (1981) 555.
