Repository: gareginaslanyan/ThermoGar

# ThermoGar 0.4.4

ThermoGar — локальное настольное приложение для термодинамических
CALPHAD-расчётов сплавов. Работает без интернета, считает на открытых базах
MatCalc и показывает результат в браузере: таблицы фаз и их составов,
диаграммы состояния, кривые затвердевания, энергии, физические свойства
и кинетику.

> **Исследовательское программное обеспечение.** Сверка с измеренным
> проведена на трёх случаях: качественно база права, количественно доли фаз
> промахиваются в 1,6…2,6 раза — доли фаз следует считать оценкой, а не
> измерением (см. docs/LIMITS_OF_APPLICABILITY.md). Числа получены из
> выбранной термодинамической модели и не заменяют аттестацию материала.

File: databases/converted/al/mc_al_v2037_with_mobility.thermogar.tdb (part 9 of 9)
$ THERMOGAR_CONVERSION
C00017-C20 Al-Si-Fe-Ni           C.-L. Chen, R.C. Thomson, 
                                   The combined use of EBSD and EDX analyses for the identification 
                                   of complex intermetallic phases in multicomponent Al-Si piston alloys, 
                                   J. Alloys Cmpd. 490 (2010) 293-300.        
000000-C21 Al-Cu-Mg-Fe-Ni        L. Ajdelsztajn, A. Zuniga, B. Jodoin, E.J. Lavernia, 
                                   Cold-spray processing of a nanocrystalline Al-Cu-Mg-Fe-Ni alloy with Sc, 
                                   J. Thermal Spray Technolog. 15 (2006) 184-190.
000000-C22 Al-Cu-Mn              W. Shuncai, L. Chunzhi, Y. Minggao, 
                                   Determination of structure of Al20Cu2Mn3 phase in Al-Cu-Mn alloys, 
                                   Mater. Res. Bull. 24 (1989) 1267-1270.
C00018-C23 Al-Cu-Mn              L.F. Mondolfo, 
                                   "Aluminium alloys - structure and properties", 
                                   1976, London, Butterworths and Co.
C00019-C24 Al-Mn                 Y.-H. Yeh, H. Nakashima, H. Kurishita, S. Goto, H. Yoshinaga, 
                                   High-temperature creep and treshold stress of precipitation-hardened Al-0.7 at%Mn alloy,
                                   Mater. Trans., JIM 32 (1991) 52-60.
C00020-C25 Al-Mn                 G.H. Stauss, M. Rubinstein, E.J. Friebele, L.H. Bennett, R.J. Schaefer, 
                                   Nuclear-magnetic-resonance powder patterns in Al6Mn, Al4Mn, and Al12Mn polycrystals, 
                                   Phys. Rev. B 35 (1987) 2700-2704.
C00021-C26 Al-Mn                 P. Yang, O. Engler, H.-J. Klaar, 
                                   Orientation relationship between Al6Mn precipitates and the Al matrix 
                                   during continuous recrystallization in Al-1.3%Mn, 
                                   J. Appl. Cryst. 32 (1999) 1105-1118.
C00022-C27 AA7055 Al-Zn-Mg-(Cu)  J. Chen, L. Zhen, S. Yang, W. Shao, S. Dai, 
                                   Investigation of precipitation behavior and related hardening in AA 7055 aluminium alloy,
                                   Mater. sci. eng. A 500 (2009) 34-42.        
C00023-C28 Al3Zr, Al3Sc          E. Clouet, A. Barbu, L. Lae, G. Martin, 
                                   Precipitation kinetics of Al3Zr and Al3Sc in aluminium alloys modeled with cluster dynamics, 
                                   subm. 2005., http://arxiv.org/abs/cond-mat/0503485v2.
C00024-C29 Al3Sc                 E.A. Marquis, D.N. Seidman, M. Asta, C. Woodward, 
                                   Composition evolution of nanoscale Al3Sc precipitates in an Al-Mg-Sc alloy: 
                                   Experiments and computations, 
                                   Acta Mater. 54 (2006) 119-130.                                   
000000-C30 Al3Zr                 L. Litynska, D. Abou-Ras, G. Kostorz, J. Dutkiewicz, 
                                   TEM and HREM study of Al3Zr precipitates in an Al-Mg-Si-Zr alloy, 
                                   J. Microsc. 223 (2006) 182-184.                            
000000-C31 Al-Mg-Si              J.P. Lynch, L.M. Brown, M.H.Jacobs, 
                                   Microanalysis of age-hardening precipitates in Aluminium-alloys, 
                                   Acta Metall. Mater. 30 (1982) 1389.
C00025-C32 Al-Mg-Si              G.A. Edwards, K. Stiller, G.L. Dunlop, M.J. Couper, 
                                   The precipitaton sequence in Al-Mg-Si alloys, 
                                   Acta Mater. 46 (1998) 3893-3904.
C00026-C33 Al-Mg-Si, GP-zones    K. Matsuda, H. Gamada, K. Fujii, Y. Uetani, T. Sato, A. Kamio, S. Ikeno, 
                                   High-resolution electron microscopy on the structure of Guinier-Preston zones 
                                   in an Al-1.6mass% Mg2Si alloy, 
                                   Metall. Mater. Trans. A 29 (1998) 1161-1167.
C00027-C34 Mg-Si beta prime      R. Vissers, M.A. van Huis, J. Jansen, H.W. Zandbergen, C.D. Marioara, S.J. Andersen, 
                                   The structure of the beta prime phase in Al-Mg-Si alloys, Acta mater. 55 (2007) 3815-3823.
C00028-C35 Mg-Si beta double-prime   H.W. Zandbergen, S.J. Andersen, J. Jansen, 
                                   Structure determination of Mg5Si6 particles in Al by dynamic electron diffraction studies,
                                   Science 277 (1997) 1221-1225.
000000-C36 Al-Mg-Si              H.S. Hasting, A.G. Froseth, S.J. Andersen, R. Vissers, J.C. Walmsley, C.D. Marioara, 
                                 F. Danoix, W. Lefebvre, R. Holmestad, 
                                   Composition of beta double-prime precipitates in Al-Mg-Si alloys by atom probe tomography 
                                   and first principles calculations, 
                                   J. Appl. Phys. 106 (2009) 123527.
C00029-C37 Al-Mg-Si, U-phases    S.J. Andersen, C.D. Marioara, R. Vissers, A. Froseth, H.W. Zandbergen, 
                                   The structural relation between precipitates in Al-Mg-Si alloys, 
                                   the Al-matrix and diamond silicon, with emphasis on the trigonal U1-MgAl2Si2, 
                                   Mater. Sci. Eng. A 444 (2007) 157-169.
C00030-C38 Al-Mg-Si              H.K. Hasting, W. Lefebvre, C. Marioara, J.C. Walmsley, S. Andersen, R. Holmestad, F. Danoix,
                                   Comparative study of the beta double-prime phase in a 6xxx Al alloy by 3DAP and HRTEM, 
                                   Surface Interface Analysis 39 (2007) 189-194. 
000000-C39 Al-Cu-Sn              S.P. Ringer, K. Hono, T. Sakurai, 
                                   The effect of trace additions of Sn on precipitation in Al-Cu alloys: an atom probe field ion microscopy study, 
                                   Metal. Mater. Trans. A 26A (1995) 2208.
C00038-C40 Al-Cu-Zn-Mg           C. Mondal, A.K. Mukhopadhyay, 
                                   On the nature of T(Al2Mg3Zn3) and S(Al2CuMg) phases present in as-cast and annealed 7055 aluminium alloy, 
                                   Mater. Sci. Eng. A 391 (2005) 367.
C00039-C41 Al-Cu-Mg-Mn           H. M�ller, E.P. Masuku, U.A. Curle, P.C. Pistorius, R.D. Knutsen, G. Govender, 
                                   The influence of Mn on the tensile properties of SSM-HPDC Al-Cu-Mg-Ag alloy A201, 
                                   J. Southern African Inst. Mining Metal. 111 (2011) 167.
C00040-C42 AA7xxx                M. Vratnica, Z. Cvijovic, M. Rakin, I. Cvijovic, 
                                   A model for predicting fracture toughness in overaged 7000 alloy forgings, 
                                   Metalurgija, Ass. Metal. Eng. Serbia. 
C00041-C43 AA7xxx                M.M. Sharma, Z.W. Ziemian, T.J. Eden, 
                                   Processing and composition effects on the fracture behavior of spray-formed 7xxx series Al alloys,
                                   J. Mater. Eng. Perform. 19 (2010) 1344.
C00042-C44 AA7xxx                R. Ayer, J.Y. Koo, J.W. Steeds, B.K. Park, 
                                   Microstructural study of the heterogeneous phases in commercial Al-Zn-Mg-Cu alloys,
                                   Metal. Trans. A 16 (1985) 1925.
000000-C45 AA7xxx                R.-Z. Chen, C.-J. Lin, D.-X. Lee, J.-X. Zeng, 
                                   The room-temperature section of the phase equilibrium diagram 
                                   of the Al-Cr-Cu ternary system,
                                   Acta Phys. Sin. 30 (1981) 555.

$$$$$$$$$$$$$$$$$$$$$$$$$$$$$$$$$$$$$$$$$$$$$$$$$$$$$$$$$$$$$$$$$$$$$$$$$$$$$$
$ THERMOGAR_SOURCE_ARCHIVE_BEGIN: mc_al_v2008.ddb
$ Original DDB retained below as comments for traceability.
$$$$$$$$$$$$$$$$$$$$$$$$$$$$$$$$$$$$$$$$$$$$$$$$$$$$$$$$$$$$$$$$$$$$$$$$$$$$$$
$**************************************************************************
$
$ mc_al_v2.008.ddb
$
$************RELEASE VERSION***********************************************
$
$ MatCalc mobility diffusion database for Al-alloys, created 11.4.2023
$
$ Update from 2.005 to 2.006 - Li diffusion mobilities implementation in Al and Cu
$ Update 2.007 - Diffusion mobilities in Liquid (E. Povoden-Karadeniz)
$ Update 2.008 - Assessed diffusion of Sn in Al (E. Povoden-Karadeniz, 13.9.2023)
$                Correct Li diffusivity in Al fcc (E. Povoden-Karadeniz, Sep 2023)
$ This database contains a selection of published parameters 
$ as well as newly assessed diffusion mobility data.
$ Parameters have been assessed at TU Wien by Erwin Povoden-Karadeniz. 
$
$ #########################################################################
$
$ use with MatCalc version 6.00 or higher
$
$ #########################################################################
$ 
$ Copyright holder and editor: Erwin Povoden-Karadeniz 
$ (erwin.povoden-karadeniz@tuwien.ac.at)
$
$ This database mc_al_v2.008.ddb is made available under the 
$ Open Database License: http://opendatacommons.org/licenses/odbl/1.0/. 
$ Any rights in individual contents of the database are licensed under the 
$ Database Contents License: http://opendatacommons.org/licenses/dbcl/1.0/. 
$
$ #########################################################################
$
$**************************************************************************
$
$ Definition of elementary functions
$
$**************************************************************************
$
$ activation energy and frequency factor for fcc Al 
$FUNCTION QAL_FCC 273.00 +127200; 6000.00 N
$REF pov09 !
$FUNCTION D0AL_FCC 273.00 +1.39e-5; 6000.00  N
$REF pov09 !
$
$ activation energy and frequency factor for fcc Cr
$FUNCTION QCR_FCC 273.00 +235000; 6000.00  N
$REF 10 !
$FUNCTION D0CR_FCC 273.00 +5.2e-5; 6000.00  N
$REF 12 !
$
$ activation energy and frequency factor for fcc Cu
$FUNCTION QCU_FCC 273.00 +204670; 6000.00  N
$REF 10 !
$FUNCTION D0CU_FCC 273.00 +6.0E-5-4.7E-8*T+2.5e-11*T**2; 6000.00  N
$REF 10 !
$
$ activation energy and frequency factor for hcp Mg 
$FUNCTION QMG_HCP 273.00 +112499; 6000.00  N
$REF 10 !
$FUNCTION D0MG_HCP 273.00 +5.7E-5; 6000.00  N
$REF 32 !
$
$ activation energy and frequency factor for hcp Zn 
$FUNCTION QZN_HCP 273.00 +76569; 6000.00  N
$REF 10 !
$FUNCTION D0ZN_HCP 273.00 +3.14E-5; 6000.00  N
$REF 32 !
$
$ activation energy and frequency factor for fcc Fe 
$FUNCTION QFE_FCC 273.00 +286000; 6000.00  N
$Ref:18 !
$FUNCTION D0FE_FCC 273.00 +7.0E-5; 6000.00  N
$Ref:18 !
$
$##########################################################################
$                  D I F F U S I O N     D A T A
$##########################################################################
$
$##########################################################################
$                  PHASE:  F C C
$##########################################################################
$
$ ********************************************************************
$                              AL - Aluminium
$ ********************************************************************
$
$ Default value: Self diffusion of AL.
$
$PARAMETER MQ(FCC_A1&AL,*) 273.00 -QAL_FCC+R*T*LN(D0AL_FCC); 6000.00  N       
$Ref:pov09 !
$
$ -------------------------------------
$ explicit parameters for Al diffusion
$ -------------------------------------
$
$PARAMETER MQ(FCC_A1&AL,AL:*) 273.00 -QAL_FCC+R*T*LN(D0AL_FCC); 6000.00  N
$Ref:pov09 !
$PARAMETER MQ(FCC_A1&AL,CR:*) 273.00 -235000-82*T; 6000.00  N
$Ref:12 !
$PARAMETER MQ(FCC_A1&AL,CU:*) 273.00 -181583.4-99.8*T; 6000.00  N
$Ref:36 !
$PARAMETER MQ(FCC_A1&AL,FE:*) 273.00 -QFE_FCC
$ +R*T*LN(5.0*D0FE_FCC); 6000.00  N
$Ref:31 !
$PARAMETER MQ(FCC_A1&AL,MG:*) 273.00 -QAL_FCC+R*T*LN(D0AL_FCC); 6000.00  N
$Ref:32 !
$PARAMETER MQ(FCC_A1&AL,MN:*) 273.00 -212755.85-98.07*T; 6000.00  N
$Ref:42 !
$PARAMETER MQ(FCC_A1&AL,NI:*) 273.00 -284000+R*T*LN(6.41E-4); 6000.00  N
$Ref:12 !
$PARAMETER MQ(FCC_A1&AL,SI:*) 273.00 -286000+60.4*T; 6000.00  N
$Ref:41 !
$PARAMETER MQ(FCC_A1&AL,TI:*) 273.00 -284000+R*T*LN(6.41E-4); 6000.00  N
$Ref:20 !
$PARAMETER MQ(FCC_A1&AL,ZN:*) 273.00 -83255+R*T*LN(1.4E-5); 6000.00  N
$Ref:32 !
$
$ interactions
$PARAMETER MQ(FCC_A1&AL,AL,CR:*;0) 273.00 +335000; 6000.00  N
$Ref:12 !
$PARAMETER MQ(FCC_A1&AL,AL,CU:*;0) 273.00 +1e-8; 6000.00  N
$Ref:pov14 !
$PARAMETER MQ(FCC_A1&AL,AL,NI:*;0) 273.00 -41300-91.2*T; 6000.00  N
$Ref:12 !
$PARAMETER MQ(FCC_A1&AL,AL,SI:*;0) 273.00 +1e-8; 6000.00  N
$Ref:pov14 !
$PARAMETER MQ(FCC_A1&AL,AL,TI:*;0) 273.00 +1e-8; 6000.00  N
$Ref:pov14 !
$PARAMETER MQ(FCC_A1&AL,CR,NI:*;0) 273.00 -53200; 6000.00  N
$Ref:12 !
$PARAMETER MQ(FCC_A1&AL,CU,FE:*;0) 273.00 -92388.59; 6000.00  N
$Ref:36 !
$PARAMETER MQ(FCC_A1&AL,CU,MN:*;0) 273.00 +81540.1; 6000.00  N
$Ref:42 !
$PARAMETER MQ(FCC_A1&AL,CU,SI:*;0) 273.00 +1e-8; 6000.00  N
$Ref:pov14 !
$PARAMETER MQ(FCC_A1&AL,NI,TI:*;0) 273.00 -53200; 6000.00  N
$Ref:20 !
$PARAMETER MQ(FCC_A1&AL,AL,ZN:*;0) 273.00 +30169+R*T*LN(1.44e-6); 6000.00  N
$Ref:32 !
$PARAMETER MQ(FCC_A1&AL,AL,ZN:*;1) 273.00 +11835+R*T*LN(108.95); 6000.00  N
$Ref:32 !
$
$ ********************************************************************
$                              CR - Chromium
$ ********************************************************************
$
$ default value: impurity diffusion of Cr in Al.
$
$PARAMETER MQ(FCC_A1&CR,*) 273.00 -261000+R*T*LN(6.4e-1); 6000.00  N
$Ref:pov09 !
$
$ -------------------------------------
$ explicit parameters for Cr diffusion
$ -------------------------------------
$
$PARAMETER MQ(FCC_A1&CR,CR:*) 273.00 -235000-82.0*T; 6000.00  N
$Ref:19 !
$PARAMETER MQ(FCC_A1&CR,NI:*) 273.00 -287000-64.4*T; 6000.00  N
$Ref:12 !
$
$ interaction
$PARAMETER MQ(FCC_A1&CR,AL,CR:*;0) 273.00 +487000; 6000.00  N
$Ref:20 !
$PARAMETER MQ(FCC_A1&CR,AL,NI:*;0) 273.00 -118000; 6000.00  N
$Ref:35 !
$PARAMETER MQ(FCC_A1&CR,CR,NI:*;0) 273.00 -168000; 6000.00  N
$Ref:35 !
$
$ ********************************************************************
$                              CU - Copper
$ ********************************************************************
$
$ default value: impurity diffusion of Cu in Al.
$
$PARAMETER MQ(FCC_A1&CU,*) 273.00 -131000+R*T*LN(5.6e-5); 6000.00  N
$Ref:pov09 !
$
$ -------------------------------------
$ explicit parameters for CU diffusion
$ -------------------------------------
$
$PARAMETER MQ(FCC_A1&CU,AL:*) 273.00 -131000+R*T*LN(5.6e-5); 6000.00  N
$Ref:pov09 !
$PARAMETER MQ(FCC_A1&CU,CU:*) 273.00 -QCU_FCC
$ +R*T*LN(1.0*D0CU_FCC); 6000.00  N
$Ref:10 !
$PARAMETER MQ(FCC_A1&CU,FE:*) 273.00 -QFE_FCC
$ +R*T*LN(1.0*D0FE_FCC); 6000.00  N
$Ref:31 !
$PARAMETER MQ(FCC_A1&CU,MG:*) 273.00 -112499-81.26*T; 6000.00  N
$Ref:40 !
$PARAMETER MQ(FCC_A1&CU,MN:*) 273.00 -212755.85-98.07*T; 6000.00  N
$Ref:42 !
$PARAMETER MQ(FCC_A1&CU,SI:*) 273.00 -286000+60.4*T; 6000.00  N
$Ref:41 !
$PARAMETER MQ(FCC_A1&CU,NI:*) 273.00 -263689.7-77.04*T; 6000.00  N
$Ref:42 !
$PARAMETER MQ(FCC_A1&CU,ZN:*) 273.00 -91608.6-82.63*T; 6000.00  N
$Ref:42 !
$
$ interactions
$PARAMETER MQ(FCC_A1&CU,AL,CU:*;0) 273.00 -31461.4+78.91*T; 6000.00  N
$Ref:36 !
$PARAMETER MQ(FCC_A1&CU,AL,MN:*;0) 273.00 +500000; 6000.00  N
$Ref:pov14 !
$PARAMETER MQ(FCC_A1&CU,AL,MN:*;1) 273.00 +500000; 6000.00  N
$Ref:pov14 !
$PARAMETER MQ(FCC_A1&CU,AL,MN:*;2) 273.00 +500000; 6000.00  N
$Ref:pov14 !
$PARAMETER MQ(FCC_A1&CU,AL,MG:*;0) 273.00 +175000; 6000.00  N
$Ref:pov14 !
$PARAMETER MQ(FCC_A1&CU,AL,SI:*;0) 273.00 -300000; 6000.00  N
$Ref:pov14 !
$PARAMETER MQ(FCC_A1&CU,AL,ZN:*;0) 273.00 -250000; 6000.00  N
$Ref:pov14 !
$PARAMETER MQ(FCC_A1&CU,CU,NI:*;0) 273.00 +14204.2-4.98*T; 6000.00  N
$Ref:42 !
$PARAMETER MQ(FCC_A1&CU,CU,ZN:*;0) 273.00 -4930.8-24.75*T; 6000.00  N
$Ref:42 !
$PARAMETER MQ(FCC_A1&CU,CU,FE:*;0) 273.00 -4930.84-24.75*T; 6000.00  N
$Ref:36 !
$PARAMETER MQ(FCC_A1&CU,CU,MN:*;0) 273.00 -2905.01-11.91*T; 6000.00  N
$Ref:42 !
$PARAMETER MQ(FCC_A1&CU,CU,SI:*;0) 273.00 +75000; 6000.00  N
$Ref:pov14 !
$PARAMETER MQ(FCC_A1&CU,CU,SI:*;1) 273.00 +25000; 6000.00  N
$Ref:pov14 !
$PARAMETER MQ(FCC_A1&CU,CU,SI:*;2) 273.00 +25000; 6000.00  N
$Ref:pov14 !
$PARAMETER MQ(FCC_A1&CU,NI,ZN:*;0) 273.00 -157292.73; 6000.00  N
$Ref:42 !
$
$ ********************************************************************
$                              FE - Iron
$ ********************************************************************
$
$ Default value: impurity diffusion of Fe in Al.
$
$PARAMETER MQ(FCC_A1&FE,*) 273.00 -199000+R*T*LN(2.6e-1); 6000.00  N
$Ref:pov09 !
$
$ -------------------------------------
$ explicit parameters for Fe diffusion
$ -------------------------------------
$
$PARAMETER MQ(FCC_A1&FE,AL:*) 273.00 -199000+R*T*LN(2.6e-1); 6000.00  N
$Ref:pov09 !
$PARAMETER MQ(FCC_A1&FE,CR:*) 273.00 -235000-82.0*T; 6000.00  N
$Ref:19 !
$PARAMETER MQ(FCC_A1&FE,CU:*) 273.00 -207421-81.91*T; 6000.00  N
$Ref:36 !
$PARAMETER MQ(FCC_A1&FE,FE:*) 273.00 -QFE_FCC+R*T*LN(D0FE_FCC); 6000.00  N
$Ref:18 !
$PARAMETER MQ(FCC_A1&FE,NI:*) 273.00 -287000-67.5*T; 6000.00  N
$Ref:18 !
$
$ interactions
$PARAMETER MQ(FCC_A1&FE,CR,FE:*) 273.00 +15900; 6000.00  N
$Ref:19 !
$PARAMETER MQ(FCC_A1&FE,CR,NI:*) 273.00 -77500; 6000.00  N
$Ref:17 !
$PARAMETER MQ(FCC_A1&FE,AL,CU:*;0) 273.00 +214878.6; 6000.00  N
$Ref:36 !
$PARAMETER MQ(FCC_A1&FE,CU,FE:*;0) 273.00 -100000; 6000.00  N
$Ref:pov14 !
$PARAMETER MQ(FCC_A1&FE,CU,FE:*;1) 273.00 -125000; 6000.00  N
$Ref:pov14 !
$PARAMETER MQ(FCC_A1&FE,CU,FE:*;2) 273.00 -50000; 6000.00  N
$Ref:pov14 !
$PARAMETER MQ(FCC_A1&FE,FE,NI:*;0) 273.00 -115000+104*T; 6000.00  N
$Ref:18 !
$PARAMETER MQ(FCC_A1&FE,FE,NI:*;1) 273.00 +78800-73.3*T; 6000.00  N
$Ref:18 !
$PARAMETER MQ(FCC_A1&FE,CR,FE,NI:*;0) 273.00 -740000; 6000.00  N
$Ref:17 !
$PARAMETER MQ(FCC_A1&FE,CR,FE,NI:*;1) 273.00 -540000; 6000.00  N
$Ref:17 !
$PARAMETER MQ(FCC_A1&FE,CR,FE,NI:*;2) 273.00 +750000; 6000.00  N
$Ref:17 !
$
$ ********************************************************************
$                            LI - Lithium
$ ********************************************************************
$
$ default value: impurity diffusion of Li in Al.
$
$PARAMETER MQ(FCC_A1&LI,*) 273.00 -120000+R*T*LN(2.8e-05); 6000.00  N
$Ref:pov23 !
$ 
$ -------------------------------------
$ explicit parameters for Li diffusion
$ -------------------------------------
$
$PARAMETER MQ(FCC_A1&LI,CU:*) 273.00 -75000+R*T*LN(1e-11); 6000.00  N
$Ref:pov23 !
$
$ ********************************************************************
$                            MG - Magnesium
$ ********************************************************************
$
$ Default value: impurity diffusion of Mg in Al.
$
$PARAMETER MQ(FCC_A1&MG,*) 273.00 -115000+R*T*LN(7.5e-6); 6000.00  N
$Ref: pov13!
$
$ -------------------------------------
$ explicit parameters for Mg diffusion
$ -------------------------------------
$
$PARAMETER MQ(FCC_A1&MG,AL:*) 273.00 -119000+R*T*LN(1e-5); 6000.00  N
$Ref:pov09 !
$PARAMETER MQ(FCC_A1&MG,CU:*) 273.00 -170567-98.84*T; 6000.00  N
$Ref:40 !
$PARAMETER MQ(FCC_A1&MG,MG:*) 273.00 -112499+R*T*LN(5.7e-5); 6000.00  N
$Ref:32 !
$PARAMETER MQ(FCC_A1&MG,ZN:*) 273.00 -71147+R*T*LN(3.16e-4); 6000.00  N
$Ref:32 !
$
$ interactions
$PARAMETER MQ(FCC_A1&MG,AL,MG:*;0) 273.00 +53551; 6000.00 N
$Ref:32 !
$PARAMETER MQ(FCC_A1&MG,AL,MG,ZN:*;0) 273.00 +1e-8; 6000.00 N
$Ref:32 !
$PARAMETER MQ(FCC_A1&MG,AL,MG,ZN:*;1) 273.00 +1e-8; 6000.00 N
$Ref:32 !
$PARAMETER MQ(FCC_A1&MG,AL,MG,ZN:*;2) 273.00 -2330804; 6000.00 N
$Ref:32 !
$PARAMETER MQ(FCC_A1&MG,AL,CU:*;0) 273.00 +200000; 6000.00 N
$Ref:pov14 !
$PARAMETER MQ(FCC_A1&MG,Al,SI:*;0) 273.00 +1e-8; 6000.00  N
$Ref:pov14 !
$PARAMETER MQ(FCC_A1&MG,CU,MG:*;0) 273.00 +125000; 6000.00 N
$Ref:pov14 !
$PARAMETER MQ(FCC_A1&MG,CU,MG:*;1) 273.00 +50000; 6000.00 N
$Ref:pov14 !
$PARAMETER MQ(FCC_A1&MG,CU,MG:*;2) 273.00 +50000; 6000.00 N
$Ref:pov14 !
$
$ ********************************************************************
$                            MN - Manganese
$ ********************************************************************
$
$ default value: impurity diffusion of Mn in Al.
$
$PARAMETER MQ(FCC_A1&MN,*) 273.00 -215000+R*T*LN(2.2e-2); 6000.00  N
$Ref:pov09 !
$
$ -------------------------------------
$ explicit parameters for Mn diffusion
$ -------------------------------------
$
$PARAMETER MQ(FCC_A1&MN,AL:*) 273.00 -215000+R*T*LN(2.2e-2); 6000.00  N
$Ref:pov09 !
$PARAMETER MQ(FCC_A1&MN,CU:*) 273.00 -193085.32-81.86*T; 6000.00  N 
$Ref:42 !
$PARAMETER MQ(FCC_A1&MN,MN:*) 273.00 -212755.85-98.07*T; 6000.00  N 
$Ref:42 !
$
$ interactions
$PARAMETER MQ(FCC_A1&MN,CU,MN:*;0) 273.00 -16533.17-130.19*T; 6000.00 N
$Ref:42 !
$PARAMETER MQ(FCC_A1&MN,AL,CU:*;0) 273.00 +2824.41; 6000.00 N
$Ref:42 !
$
$ ********************************************************************
$                            NI - Nickel
$ ********************************************************************
$
$ Default value: impurity diffusion of Ni in Al 
$
$PARAMETER MQ(FCC_A1&NI,*) 273.00 -145900+R*T*LN(0.00044); 6000.00  N
$Ref:12 !
$
$ -------------------------------------
$ explicit parameters for Ni diffusion
$ -------------------------------------
$
$PARAMETER MQ(FCC_A1&NI,AL:*) 273.00 -145900+R*T*LN(0.00044); 6000.00  N
$Ref:12 !
$PARAMETER MQ(FCC_A1&NI,CR:*) 273.00 -235000-82.0*T; 6000.00  N
$Ref:19 !
$PARAMETER MQ(FCC_A1&NI,CU:*) 273.00 -229936.8-72.83*T; 6000.00  N
$Ref:42 !
$PARAMETER MQ(FCC_A1&NI,FE:*) 273.00 -286000-86.0*T; 6000.00  N
$Ref:18 !
$PARAMETER MQ(FCC_A1&NI,NI:*) 273.00 -271377.6-81.79*T; 6000.00  N
$Ref:42 !
$PARAMETER MQ(FCC_A1&NI,TI:*) 273.00 -287000-69.8*T; 6000.00  N
$Ref:20 !
$PARAMETER MQ(FCC_A1&NI,ZN:*) 273.00 -74404.5-97.66*T; 6000.00  N
$Ref:42 !
$ interactions
$PARAMETER MQ(FCC_A1&NI,AL,CR:*;0) 273.00 +211000; 6000.00  N
$Ref:20 !
$PARAMETER MQ(FCC_A1&NI,AL,NI:*;0) 273.00 -11300+65.5*T; 6000.00  N
$Ref:20 !
$PARAMETER MQ(FCC_A1&NI,AL,TI:*;0) 273.00 -211000; 6000.00  N
$Ref:20 !
$PARAMETER MQ(FCC_A1&NI,CR,FE:*;0) 273.00 -119000; 6000.00  N
$Ref:17 !
$PARAMETER MQ(FCC_A1&NI,CR,NI:*;0) 273.00 -81000; 6000.00  N
$Ref:19 !
$PARAMETER MQ(FCC_A1&NI,CU,NI:*;0) 273.00 +39620.8-24.19*T; 6000.00  N
$Ref:42 !
$PARAMETER MQ(FCC_A1&NI,CU,ZN:*;0) 273.00 -55863; 6000.00  N
$Ref:42 !
$PARAMETER MQ(FCC_A1&NI,FE,NI:*;0) 273.00 +124000-51.4*T; 6000.00  N
$Ref:18 !
$PARAMETER MQ(FCC_A1&NI,FE,NI:*;1) 273.00 -300000+213*T; 6000.00  N
$Ref:18 !
$PARAMETER MQ(FCC_A1&NI,NI,TI:*;0) 273.00 -81000; 6000.00  N
$Ref:20 !
$PARAMETER MQ(FCC_A1&NI,NI,ZN:*;0) 273.00 -7648.5; 6000.00  N
$Ref:42 !
$PARAMETER MQ(FCC_A1&NI,CR,FE,NI:*;0) 273.00 +1840000; 6000.00  N
$Ref:17 !
$PARAMETER MQ(FCC_A1&NI,CR,FE,NI:*;1) 273.00 +670000; 6000.00  N
$Ref:17 !
$PARAMETER MQ(FCC_A1&NI,CR,FE,NI:*;2) 273.00 -1120000; 6000.00  N
$Ref:17 !
$PARAMETER MQ(FCC_A1&NI,CU,NI,ZN:*;0) 273.00 -1233849; 6000.00  N
$Ref:43 !
$              
$ ********************************************************************
$                            SI - Silicon
$ ********************************************************************
$
$ default value: impurity diffusion of Si in Al.
$
$PARAMETER MQ(FCC_A1&SI,*) 273.00 -123900+R*T*LN(0.35e-4); 6000.00  N
$Ref:44 !
$ 
$ -------------------------------------
$ explicit parameters for Si diffusion
$ -------------------------------------
$
$PARAMETER MQ(FCC_A1&SI,AL:*) 273.00 -123900+R*T*LN(0.35e-4); 6000.00  N
$Ref:44 !
$PARAMETER MQ(FCC_A1&SI,CU:*) 273.00 -181426.12-101.6*T; 6000.00  N
$Ref:41 !
$PARAMETER MQ(FCC_A1&SI,FE:*) 273.00 -QFE_FCC
$ +R*T*LN(10.0*D0FE_FCC); 6000.00  N
$Ref:31 !
$PARAMETER MQ(FCC_A1&SI,SI:*) 273.00 -286000+60.4*T; 6000.00  N
$Ref:41 !
$
$ interactions
$PARAMETER MQ(FCC_A1&SI,AL,CU:*;0) 273.00 -400000; 6000.00 N
$Ref:pov14 !
$PARAMETER MQ(FCC_A1&SI,Al,MG:*;0) 273.00 +1e-8; 6000.00  N
$Ref:pov14 !
$PARAMETER MQ(FCC_A1&SI,AL,SI:*;0) 273.00 +1e-8; 6000.00 N
$Ref:pov14 !
$PARAMETER MQ(FCC_A1&SI,CU,SI:*;0) 273.00 +75000; 6000.00 N
$Ref:41 !
$PARAMETER MQ(FCC_A1&SI,CU,SI:*;1) 273.00 +25000; 6000.00 N
$Ref:pov14 !
$PARAMETER MQ(FCC_A1&SI,CU,SI:*;2) 273.00 +25000; 6000.00 N
$Ref:pov14 !
$
$ ********************************************************************
$                              SN - Tin
$ ********************************************************************
$
$ default value: impurity diffusion of Sn in Al.
$
$PARAMETER MQ(FCC_A1&SN,*) 273.00 -118000+R*T*LN(2e-5); 6000.00  N
$Ref:pov23 !
$
$ -------------------------------------
$ explicit parameters for Cr diffusion
$ -------------------------------------
$
$ ********************************************************************
$                            TI - Titanium
$ ********************************************************************
$
$ default value: impurity diffusion of Ti in Al.
$
$PARAMETER MQ(FCC_A1&TI,*) 273.00 -260000+R*T*LN(1.12e-1); 6000.00  N
$Ref:46 !
$ 
$ -------------------------------------
$ explicit parameters for Ti diffusion
$ -------------------------------------
$
$PARAMETER MQ(FCC_A1&TI,FE:*) 273.00 -QFE_FCC
$ +R*T*LN(4.0*D0FE_FCC); 6000.00  N
$Ref:31 !
$PARAMETER MQ(FCC_A1&TI,NI:*) 273.00 -256900-77.4*T; 6000.00  N
$Ref:20 !
$
$ interaction 
$PARAMETER MQ(FCC_A1&TI,AL,NI:*;0) 273.00 -175000; 6000.00  N
$Ref:pov13 !
$PARAMETER MQ(FCC_A1&TI,AL,TI:*;0) 273.00 +275000; 6000.00  N
$Ref:pov13 !
$PARAMETER MQ(FCC_A1&TI,NI,TI:*;0) 273.00 -68000; 6000.00  N
$Ref:20 !
$
$
$ ********************************************************************
$                            ZN -Zinc
$ ********************************************************************
$
$ default value: impurity diffusion of Zn in Al.
$
$PARAMETER MQ(FCC_A1&ZN,*) 273.00 -120000+R*T*LN(2.4e-5); 6000.00  N
$Ref: pov10 !
$ 
$ -------------------------------------
$ explicit parameters for Zn diffusion
$ -------------------------------------
$
$PARAMETER MQ(FCC_A1&ZN,AL:*) 273.00 -120000+R*T*LN(2.4e-5); 6000.00  N
$Ref:pov09 ! 
$PARAMETER MQ(FCC_A1&ZN,CU:*) 273.00 -190832.4-86.10*T; 6000.00  N
$Ref:43 ! 
$PARAMETER MQ(FCC_A1&ZN,NI:*) 273.00 -273542.1-70.34*T; 6000.00  N
$Ref:43 ! 
$PARAMETER MQ(FCC_A1&ZN,ZN:*) 273.00 -76569+R*T*LN(3.14e-5); 6000.00  N
$Ref:32 !
$PARAMETER MQ(FCC_A1&ZN,MG:*) 273.00 -73706+R*T*LN(3.16e-5); 6000.00  N
$Ref:32 !
$
$ interactions
$PARAMETER MQ(FCC_A1&ZN,AL,ZN:*;0) 273.00 -40720+31.7*T; 6000.00 N
$Ref:32 !
$PARAMETER MQ(FCC_A1&ZN,AL,ZN:*;1) 273.00 +147763-133.7*T; 6000.00 N
$Ref:32 !
$PARAMETER MQ(FCC_A1&ZN,AL,MG,ZN:*;0) 273.00 -3696070; 6000.00 N
$Ref:32 ! 
$PARAMETER MQ(FCC_A1&ZN,CU,NI:*;0) 273.00 -17883; 6000.00 N
$Ref:43 !
$PARAMETER MQ(FCC_A1&ZN,CU,ZN:*;0) 273.00 -68455.6+36*T; 6000.00 N
$Ref:43 !
$PARAMETER MQ(FCC_A1&ZN,NI,ZN:*;0) 273.00 +12434.9-52.89*T; 6000.00 N
$Ref:43 !
$
$ ********************************************************************
$                            ZR -Zirconium
$ ********************************************************************
$
$ default value: impurity diffusion of Zr in Al.
$
$PARAMETER MQ(FCC_A1&ZR,*) 273.00 -242000+R*T*LN(7.28e-2); 6000.00  N
$Ref:37 !
$
$ -------------------------------------
$ explicit parameters for Zr diffusion
$ -------------------------------------
$
$##########################################################################
$                  PHASE:  L I Q U I D
$##########################################################################
$
$PARAMETER MQ(LIQUID&AL,*) 273.00 -0,6*QAL_FCC#+R*T*LN(+5*D0AL_FCC#); 6000.00  N       
$Ref:pov23 !
$PARAMETER MQ(LIQUID&FE,*) 273.00 -0.73*QAL_FCC#+R*T*LN(+16*D0AL_FCC#); 6000.00 N      
$Ref:pov23 !
$PARAMETER MQ(LIQUID&MN,*) 273.00 -0.62*QAL_FCC#+R*T*LN(+4*D0AL_FCC#); 6000.00 N      
$Ref:pov23 !
$PARAMETER MQ(LIQUID&SI,*) 273.00 -0.7*QAL_FCC#+R*T*LN(+11*D0AL_FCC#); 6000.00 N     
$Ref:pov23 !
$
$**************************************************************************
$
$ References
$
$**************************************************************************
$
$LIST_OF_REFERENCES
$
$D0001-10  E. Kozeschnik, 
$             'Assessment of diffusional mobility of Cu and Zn in alpha brass', 
$             Z. Metallkde., Vol. 91, 57-63, 2000.
$D0002-12  A. Engström, J. Agren, 
$             Assessment of Diffusional Mobilities in Face-centered Cubic Ni-Cr-Al Alloys, 
$             Z. Metallkd., Vol. 87, No. 2, 92-97, 1996.
$00000-17  B. Jönsson, Assessment of the Mobilities of Cr, Fe and Ni in fcc Cr-Fe-Ni Alloys, 
$             Z. Metallkd., Vol. 86, No. 10, 686-692, 1995.
$D0004-18  B. Jönsson, 
$             Mobilities in Fe-Ni alloys-Assessment of the mobilities of Fe and Ni in fcc Fe-Ni alloys, 
$             Scandinavian J. Metall., Vol. 23, 201-208, 1994.
$00000-19  B. Jönsson, Assessment of the Mobilities of Cr, Fe and Ni in binary fcc Cr-Fe and Cr-Ni Alloys, 
$             Scandinavian J. Metall. Vol. 24, 21-27, 1995.
$D0005-20  C.E. Campbell, W.J. Boettinger, U.R. Kattner, 
$             Development of a diffusion mobility database for Ni-base superalloys, 
$             Acta Mater., Vol. 50, 775-792, 2002.
$00000-31  J. Fridberg, L.-E. Törndahl and M. Hillert, 
$             Diffusion in Iron, 
$             Jernkontorets Ann., Vol. 153, 263-276, 1969.
$D0051-32  J. Yao, Y.W. Cui, H. Liu, H. Kou, J. Li, L. Zhou, 
$             Diffusional mobility for fcc phase of Al-Mg-Zn system and its applications, 
$             CALPHAD, Vol.32, 602-607, 2008.
$D0020-35  N. Matan, H.M.A. Winand, P. Carter, M. Karunartne, P.D. Bogdanoff, R.C. Reed, 
$             A coupled thermodynamic/kinetic model for diffusional processes in superalloys, 
$             Acta Mater., Vol. 46, 4587-4600, 1998.
$D0028-36  C. Dai, H.H. Xu, S.Q. Wang, M. Yin, S.L. Cui, L.J. Zhang, Y. Du, F. Zheng, 
$             Interdiffusivities and atomic mobilities in fcc Cu-Al-Fe alloys, 
$             CALPHAD, Vol. 35, 556-561, 2011.
$00000-37  T. Marumo, S. Fujikawa, K.-.I. Hirano, 
$             Diffusion of zirconium in aluminium, 
$             J. Jpn. Light Met., Vol. 23, 17, 1973.
$D0037-40  W. Zhang, Y. Du, D. Zhao, L. Zhang, H. Xu, S. Liu, Y. Li, S. Liang, 
$             Assessment of the atomic mobility in fcc Al-Cu-Mg alloys, 
$             CALPHAD, Vol. 34, 286-293, 2010.
$D0038-41  D. Cao, Y. Liu, X. Su, J. Wang, H. Tu, J. Huang, 
$             Diffusion mobilities in the fcc_A1 Cu-Si, Al-Si and Al-Cu-Si alloys, 
$             J. Alloys Cmpd., Vol. 551, 155-163, 2013.
$D0039-42  M. Yin, Y. Du, S. Cui, H. Xu, L. Zhang, S. Liu, 
$             Diffusivities and atomic mobilities in Cu-rich fcc Al-Cu-Mn alloys, 
$             Int. J. Mater. Res., Vol. 103, 807-813, 2012. 
$D0040-43  S. Cui, L. Zhang, Y. Du, D. Zhao, H. Xu, W. Zhang, S. Liu, 
$             Assessment of atomic mobilities in fcc Cu-Ni-Zn alloys, 
$             CALPHAD, Vol. 35, 231-241, 2011.
$00000-44  D. Bergner, E. Cyrener, 
$             Neue Huette, Vol. 18, 356, 1973.
$00000-46  D. Bergner, 
$             Neue Huette, Vol. 29, 207, 1984.
$
$pov09     E. Povoden-Karadeniz, unpublished 2009.
$pov10     E. Povoden-Karadeniz, unpublished 2010.
$pov13     E. Povoden-Karadeniz, unpublished 2013.
$pov14     E. Povoden-Karadeniz, unpublished 2014.
$pov23     E. Povoden-Karadeniz, unpublished 2023.
$$$$$$$$$$$$$$$$$$$$$$$$$$$$$$$$$$$$$$$$$$$$$$$$$$$$$$$$$$$$$$$$$$$$$$$$$$$$$$
$ THERMOGAR_SOURCE_ARCHIVE_END: mc_al_v2008.ddb
$$$$$$$$$$$$$$$$$$$$$$$$$$$$$$$$$$$$$$$$$$$$$$$$$$$$$$$$$$$$$$$$$$$$$$$$$$$$$$
