Repository: gareginaslanyan/ThermoGar

# ThermoGar 0.4.4

ThermoGar — локальное настольное приложение для термодинамических
CALPHAD-расчётов сплавов. Работает без интернета, считает на открытых базах
MatCalc и показывает результат в браузере: таблицы фаз и их составов,
диаграммы состояния, кривые затвердевания, энергии, физические свойства
и кинетику.

> **Исследовательское программное обеспечение.** Сверка с измеренным
> проведена на трёх случаях: качественно база права, количественно доли фаз
> промахиваются в 1,6…2,6 раза — доли фаз следует считать оценкой, а не
> измерением (см. docs/LIMITS_OF_APPLICABILITY.md). Числа получены из
> выбранной термодинамической модели и не заменяют аттестацию материала.

File: databases/converted/fe/mc_fe_v2062_with_mobility.thermogar.tdb (part 10 of 14)
$ THERMOGAR_CONVERSION
REF:pov15 !
PARAMETER G(M6C,V:MO:SI:N;0) 273.00 +3*GHSERVV#+2*GHSERMO#
   +1*GHSERSI#+GHSERNN#; 6000.00  N
REF:pov15 !
PARAMETER G(M6C,MO:V:SI:N;0) 273.00 +3*GHSERMO#+2*GHSERVV#
   +1*GHSERSI#+GHSERNN#; 6000.00  N
REF:pov15 !
PARAMETER G(M6C,W:MO:SI:N;0) 273.00 +3*GHSERWW#+2*GHSERMO#
   +1*GHSERSI#+GHSERNN#; 6000.00  N
REF:pov15 !
PARAMETER G(M6C,MO:W:SI:N;0) 273.00 +3*GHSERMO#+2*GHSERWW#
   +1*GHSERSI#+GHSERNN#; 6000.00  N
REF:pov15 !
PARAMETER G(M6C,V:NI:SI:N;0) 273.00 +3*GHSERVV#+2*GHSERNI#
   +1*GHSERSI#+GHSERNN#; 6000.00  N
REF:pov15 !
PARAMETER G(M6C,W:NI:SI:N;0) 273.00 +3*GHSERWW#+2*GHSERNI#
   +1*GHSERSI#+GHSERNN#; 6000.00  N
REF:pov15 !
PARAMETER G(M6C,W:V:SI:N;0) 273.00 +3*GHSERWW#+2*GHSERVV#
   +1*GHSERSI#+GHSERNN#; 6000.00  N
REF:pov15 !
PARAMETER G(M6C,V:W:SI:N;0) 273.00 +3*GHSERVV#+2*GHSERWW#
   +1*GHSERSI#+GHSERNN#; 6000.00  N
REF:pov15 !
$ Next are former Cr3Ni2SiN parameters
PARAMETER G(M6C,CR:NI:SI:N;0) 273.00 +3*GHSERCR#+2*GHSERNI#+GHSERSI#
 +GHSERNN#-275000+20*T; 6000.00  N
REF:pov13 !
PARAMETER G(M6C,CR:SI:NI:N;0) 273.00 +3*GHSERCR#+2*GHSERSI#+GHSERNI#
 +GHSERNN#-275500+20*T; 6000.00  N
REF:pov15 !
PARAMETER G(M6C,CR:FE:SI:C;0) 273.00 +3*GHSERCR#+2*GHSERFE#+GHSERSI#
 +GHSERCC#; 6000.00  N
REF:pov13 !
PARAMETER G(M6C,CR:FE:SI:N;0) 273.00 +3*GHSERCR#+2*GHSERFE#+GHSERSI#
 +GHSERNN#-180000; 6000.00  N
REF:pov13 !
$PARAMETER G(M6C,MO:NI:SI:C;0) 273.00 +3*GHSERMO#+2*GHSERNI#+GHSERSI#
$ +GHSERCC#; 6000.00  N
$REF:pov13 !
PARAMETER G(M6C,MO:NI:SI:N;0) 273.00 +3*GHSERMO#+2*GHSERNI#+GHSERSI#
 +GHSERNN#-240000; 6000.00  N
REF:pov13 !
$PARAMETER G(M6C,MO:FE:SI:C;0) 273.00 +3*GHSERMO#+2*GHSERFE#+GHSERSI#
$ +GHSERCC#; 6000.00  N
$REF:pov13 !
PARAMETER G(M6C,MO:FE:SI:N;0) 273.00 +3*GHSERMO#+2*GHSERFE#+GHSERSI#
 +GHSERNN#-200000; 6000.00  N
REF:pov13 !
$
$----------------------Interaction parameters----------------------
PARAMETER L(M6C,FE:CR,V:MO:C;0) 273.00 -75000; 6000.00  N
REF:pov15 !
PARAMETER L(M6C,FE:CR:MO,SI:C;0) 273.00 -200000; 6000.00  N
REF:pov15 !
PARAMETER L(M6C,FE:MO:MO,SI:C;0) 273.00 -50000; 6000.00  N
REF:pov15 !
PARAMETER L(M6C,FE:W:MO,SI:C;0) 273.00 +1e-8; 6000.00  N
REF:pov15 !
PARAMETER L(M6C,FE:MO,W:MO:C;0) 273.00 -50000; 6000.00  N
REF:pov15 !
PARAMETER L(M6C,FE:MO,W:MO:C;1) 273.00 +1e-8; 6000.00  N
REF:pov15 !
PARAMETER L(M6C,FE:MO,W:MO:C;2) 273.00 +1e-8; 6000.00  N
REF:pov15 !
PARAMETER L(M6C,FE:MO:MO,W:C;0) 273.00 -100000; 6000.00  N
REF:pov15 !
PARAMETER L(M6C,FE:MO,W:W:C;0) 273.00 +40000; 6000.00  N
REF:pov15 !
PARAMETER L(M6C,FE:MO,W:W:C;1) 273.00 +1e-8; 6000.00  N
REF:pov15 !
PARAMETER L(M6C,FE:MO,W:W:C;2) 273.00 +1e-8; 6000.00  N
REF:pov15 !
PARAMETER L(M6C,FE:CR,MO:SI:C;0) 273.00 -100000; 6000.00  N
REF:pov15 !
PARAMETER L(M6C,FE:CR,V:SI:C;0) 273.00 -200000; 6000.00  N
REF:pov15 !
PARAMETER L(M6C,FE:CR,W:SI:C;0) 273.00 -25000; 6000.00  N
REF:pov15 !
PARAMETER L(M6C,FE:MO,V:SI:C;0) 273.00 -150000; 6000.00  N
REF:pov15 !
PARAMETER L(M6C,FE:MO,W:SI:C;0) 273.00 +80000; 6000.00  N
REF:pov15 !
PARAMETER L(M6C,FE:V,W:SI:C;0) 273.00 -50000; 6000.00  N
REF:pov15 !
PARAMETER L(M6C,CO:CR:MO,SI:C;0) 273.00 -200000; 6000.00  N
REF:pov15 !
PARAMETER L(M6C,FE,V:W:MO:C;0) 273.00 -50000; 6000.00  N
REF:pov15 !
PARAMETER L(M6C,CR,FE:V:MO:C;0) 273.00 -100000; 6000.00  N
REF:pov15 !
PARAMETER L(M6C,CR,FE:W:MO:C;0) 273.00 +20000-75*T; 6000.00  N
REF:pov15 !
PARAMETER L(M6C,CO,FE:W:MO:C;0) 273.00 -80000; 6000.00  N
REF:pov15 !
PARAMETER L(M6C,CO,FE:MO:MO:C;0) 273.00 -150000; 6000.00  N
REF:pov15 !
PARAMETER L(M6C,CO,FE:CR:MO:C;0) 273.00 -90000; 6000.00  N
REF:pov15 !
PARAMETER L(M6C,CO:CR,FE:MO:C;0) 273.00 -50000; 6000.00  N
REF:pov15 !
PARAMETER L(M6C,CO:W:MO,SI:C;0) 273.00 +100000; 6000.00  N
REF:pov15 !
PARAMETER L(M6C,CO:W:MO,SI:C;1) 273.00 -150000; 6000.00  N
REF:pov15 !
PARAMETER L(M6C,CO:W:MO,SI:C;2) 273.00 +1e-8; 6000.00  N
REF:pov15 !
PARAMETER L(M6C,CO,FE:CR:SI:C;0) 273.00 +1e-8; 6000.00  N
REF:pov15 !
PARAMETER L(M6C,CO,FE:CR:W:C;0) 273.00 -150000; 6000.00  N
REF:pov15 !
PARAMETER L(M6C,CO,FE:MO:SI:C;0) 273.00 -150000; 6000.00  N
REF:pov15 !
PARAMETER L(M6C,CO,FE:W:SI:C;0) 273.00 +80000; 6000.00  N
REF:pov15 !
PARAMETER L(M6C,CO,FE:W:W:C;0) 273.00 -75000; 6000.00  N
REF:pov15 !
PARAMETER L(M6C,CO:V,W:SI:C;0) 273.00 +1e-8; 6000.00  N
REF:pov15 !
PARAMETER L(M6C,FE:V,W:MO:C;0) 273.00 -90000; 6000.00  N
REF:pov15 !
PARAMETER L(M6C,FE:V,W:MO:C;1) 273.00 +90000; 6000.00  N
REF:pov15 !
PARAMETER L(M6C,FE:V,W:MO:C;2) 273.00 +1e-8; 6000.00  N
REF:pov15 !
PARAMETER L(M6C,CR:V,W:MO:C;0) 273.00 +1e-8; 6000.00  N
REF:pov15 !
$
PARAMETER L(M6C,CO,CR:NI:MO:C;0) 273.00 -75000; 6000.00  N
REF:pov15 !
PARAMETER L(M6C,CR,MO:NI:MO:C;0) 273.00 -100000; 6000.00  N
REF:pov15 !
PARAMETER L(M6C,CR,MO:NI:SI:C;0) 273.00 -100000; 6000.00  N
REF:pov15 !
PARAMETER L(M6C,CR,MO:W:MO:C;0) 273.00 -100000; 6000.00  N
REF:pov15 !
PARAMETER L(M6C,MO:NI,W:MO:C;0) 273.00 -100000; 6000.00  N
REF:pov15 !
$
PARAMETER L(M6C,CR:NI:SI:C,N;0) 273.00 -80000; 6000.00  N
REF:pov15 !
$
$###########################################################################
$                   THERMODYNAMIC PARAMETERS: M7C3
$###########################################################################
$
$ MATCALC_DESCRIPTION: Trigonal Cr-rich carbide with a large crystallographic unit cell. In particular Mn-solubility.
$ MATCALC_PRIORITY: 5
 PHASE M7C3  %  2 7   3 !
    CONSTITUENT M7C3  : CO,CR,FE,MN,MO,NI,SI,V,W : C :  !
PARAMETER G(M7C3,CO:C;0) 273.00 +75000+50*T+7*GHSERCO#
 +3*GHSERCC#; 6000.00  N
REF:73 !
PARAMETER G(M7C3,CR:C;0) 273.00 +GCRM7C3#; 6000.00  N
REF:11 !
PARAMETER G(M7C3,FE:C;0) 273.00 +7*GHSERFE#+3*GHSERCC#
   +75000-48.2168*T; 6000.00  N
REF:11 !
PARAMETER G(M7C3,MN:C;0) 273.00 -106695+9.36*T+7*GHSERMN#
 +3*GHSERCC#; 6000.00  N
REF:255 !
PARAMETER G(M7C3,MO:C;0) 273.00 +7*GHSERMO#+3*GHSERCC#
 -140415+24.24*T; 6000.00  N
REF:61 !
PARAMETER G(M7C3,NI:C;0) 273.00 +7*GHSERNI#+3*GHSERCC#
 +107130-36.605*T; 6000.00  N
REF:11 !
PARAMETER G(M7C3,SI:C;0) 273.00 +7*GHSERSI#+3*GHSERCC#+250000; 6000.00  N
REF:pov11 !
PARAMETER G(M7C3,V:C;0) 273.00 -454245+1518.48*T-250.981*T*LN(T)
   +2148691*T**(-1); 6000.00  N
REF:15 !
PARAMETER G(M7C3,W:C;0) 273.00 +7*GHSERWW#+3*GHSERCC#
 +138000-50*T; 6000.00  N
REF:57 !
$----------------------Interaction parameters----------------------
PARAMETER L(M7C3,CO,CR:C;0) 273.00 -96092; 6000.00  N
REF:73 !
PARAMETER L(M7C3,CR,FE:C;0) 273.00 -4520-10*T; 6000.00  N
REF:11 !
PARAMETER L(M7C3,CR,MN:C;0) 273.00 +72737-56.4964*T; 6000.00  N
REF:58 !
PARAMETER L(M7C3,CR,MO:C;0) 273.00 +165280; 6000.00  N
REF:61 !
PARAMETER L(M7C3,CR,NI:C;0) 273.00 +100000; 6000.00  N
REF:11 !
PARAMETER L(M7C3,CR,V:C;0) 273.00 -110271; 6000.00  N
REF:68 !
PARAMETER L(M7C3,FE,MN:C;0) 273.00 +20157-24.7104*T; 6000.00  N
REF:255 !
PARAMETER L(M7C3,FE,MO:C;0) 273.00 -60000; 6000.00  N 
REF:pov11 ! 
PARAMETER L(M7C3,FE,NI:C;0) 273.00 +UNDEF#; 6000.00  N ! 
PARAMETER L(M7C3,MO,V:C;0) 273.00 +1e-8; 6000.00  N 
REF:pov10 ! 
PARAMETER L(M7C3,CR,FE,V:C;0) 273.00 -250158; 6000.00  N
REF:68 !
PARAMETER L(M7C3,CR,FE,MO:C;0) 273.00 -170000; 6000.00  N 
REF:pov11 ! 
PARAMETER L(M7C3,CR,FE,NI:C;0) 273.00 +UNDEF#; 6000.00  N ! 
PARAMETER L(M7C3,FE,MO,NI:C;0) 273.00 +UNDEF#; 6000.00  N ! 
$
$###########################################################################
$                   THERMODYNAMIC PARAMETERS: M12C
$###########################################################################
$
$M12C (Co6W6C)
$ MATCALC_DESCRIPTION: Co-W-rich carbide.
$ MATCALC_PRIORITY: 1
 PHASE M12C %  3 6   6   1 !
    CONSTITUENT M12C  : CO : W : C :  !
PARAMETER G(M12C,CO:W:C;0) 273.00 -88450-19.1*T+6*GHSERCO#
   +6*GHSERWW#+GHSERCC#; 6000.00  N
REF:243 !
$
$###########################################################################
$                   THERMODYNAMIC PARAMETERS: M23C6 
$###########################################################################
$
$ MATCALC_DESCRIPTION: Face-centered cubic Cr-rich carbide, can contain significant amounts of W, Mo, V, Ni. Has a large crystallographic unit cell. Common equilibrium carbide in 9-12 mass.% Cr-steels.
$ MATCALC_PRIORITY: 5
 PHASE M23C6  %  3 20   3   6 !
    CONSTITUENT M23C6  : CO,CR,FE,MN,NI,V : CO,CR,FE,MN,MO,NI,V,W : 
                       B,C% :  !
PARAMETER G(M23C6,CO:CO:B;0) 273.00 +23*GHSERCO#+6*GHSERBB#; 6000.00  N
REF:pov09 !
PARAMETER G(M23C6,CO:CO:C;0) 273.00 +145000+116*T+23*GHSERCO#
 +6*GHSERCC#; 6000.00  N
REF:73 !
PARAMETER G(M23C6,CO:CR:B;0) 273.00 +0.8695652*GCOM23C6#
 +0.1304348*GCRM23C6#-6*GHSERCC#+6*GHSERBB#+UNDEF#; 6000.00  N
REF:pov09 !
PARAMETER G(M23C6,CO:CR:C;0) 273.00 +0.8695652*GCOM23C6#
   +0.1304348*GCRM23C6#; 6000.00  N
REF:73 !
PARAMETER G(M23C6,CO:FE:B;0) 273.00 +0.8695652*GCOM23C6#
   +0.1304348*GFEM23C6#-6*GHSERCC#+6*GHSERBB#+UNDEF#; 6000.00  N
REF:pov10 !
PARAMETER G(M23C6,CO:FE:C;0) 273.00 +0.8695652*GCOM23C6#
   +0.1304348*GFEM23C6#+UNDEF#; 6000.00  N
REF:pov10 !
PARAMETER G(M23C6,CO:MN:B;0) 273.00 +0.8695652*GCOM23C6#
   +0.1304348*GMNM23C6#-6*GHSERCC#+6*GHSERBB#+UNDEF#; 6000.00  N
REF:pov10 !
PARAMETER G(M23C6,CO:MN:C;0) 273.00 +0.8695652*GCOM23C6#
   +0.1304348*GMNM23C6#+UNDEF#; 6000.00  N
REF:pov10 !
PARAMETER G(M23C6,CO:MO:B;0) 273.00 +20*GHSERCO#+3*GHSERMO#
   +6*GHSERCC#-6*GHSERCC#+6*GHSERBB#+UNDEF#; 6000.00  N
REF:pov10 !
PARAMETER G(M23C6,CO:MO:C;0) 273.00 +200000+20*GHSERCO#+3*GHSERMO#
   +6*GHSERCC#; 6000.00  N
REF:pov10 !
PARAMETER G(M23C6,CO:NI:B;0) 273.00 +0.869565*GCOM23C6#
   +0.130435*GNIM23C6#-6*GHSERCC#+6*GHSERBB#+UNDEF#; 6000.00  N
REF:pov10 !
PARAMETER G(M23C6,CO:NI:C;0) 273.00 +0.869565*GCOM23C6#
   +0.130435*GNIM23C6#+UNDEF#; 6000.00  N
REF:pov10 !
PARAMETER G(M23C6,CO:V:B;0) 273.00 +0.869565*GCOM23C6#
   +0.130435*GVM23C6#-6*GHSERCC#+6*GHSERBB#+UNDEF#; 6000.00  N
REF:pov10 !
PARAMETER G(M23C6,CO:V:C;0) 273.00 +0.869565*GCOM23C6#
   +0.130435*GVM23C6#+UNDEF#; 6000.00  N
REF:pov10 !
PARAMETER G(M23C6,CO:W:B;0) 273.00 +0.869565*GCOM23C6#
   +3*GHSERWW#+0.7826087*GHSERCC#-6*GHSERCC#+6*GHSERBB#+UNDEF#; 6000.00  N
REF:pov10 !
PARAMETER G(M23C6,CO:W:C;0) 273.00 +0.869565*GCOM23C6#
   +3*GHSERWW#+0.7826087*GHSERCC#+UNDEF#; 6000.00  N
REF:pov10 !
PARAMETER G(M23C6,CR:CO:B;0) 273.00 +0.8695652*GCRM23C6#+0.1304348*GCOM23C6#
   -6*GHSERCC#+6*GHSERBB#+UNDEF#; 6000.00  N
REF:pov09 !
PARAMETER G(M23C6,CR:CO:C;0) 273.00 +0.8695652*GCRM23C6#
   +0.1304348*GCOM23C6#; 6000.00  N
REF:73 !
PARAMETER G(M23C6,CR:CR:B;0) 273.00 -250000+100*T+GCRM23C6#
   -6*GHSERCC#+6*GHSERBB#; 6000.00  N
REF:pov09 !
PARAMETER G(M23C6,CR:CR:C;0) 273.00 +GCRM23C6#; 6000.00  N
REF:11 !
PARAMETER G(M23C6,CR:FE:B;0) 273.00 -250000+100*T+0.8695652*GCRM23C6#
   +0.1304348*GFEM23C6#-6*GHSERCC#+6*GHSERBB#; 6000.00  N
REF:pov09 !
PARAMETER G(M23C6,CR:FE:C;0) 273.00 +0.8695652*GCRM23C6#
   +0.1304348*GFEM23C6#; 6000.00  N
REF:11 !
PARAMETER G(M23C6,CR:MN:B;0) 273.00 +0.869565*GCRM23C6#+0.130435*GMNM23C6#
   -6*GHSERCC#+6*GHSERBB#+UNDEF#; 6000.00  N
REF:pov09 !
PARAMETER G(M23C6,CR:MN:C;0) 273.00 +0.8695652*GCRM23C6#
   +0.1304348*GMNM23C6#; 6000.00  N
REF:58 !
PARAMETER G(M23C6,CR:MO:B;0) 273.00 +20*GHSERCR#+3*GHSERMO#
   -50000-350*T+6*GHSERBB#; 6000.00  N
REF:pov09 !
PARAMETER G(M23C6,CR:MO:C;0) 273.00 +20*GHSERCR#+3*GHSERMO#+6*GHSERCC#
   -439117-50.0535*T; 6000.00  N
REF:61 !
PARAMETER G(M23C6,CR:NI:B;0) 273.00 +0.8695652*GCRM23C6#+0.1304348*GNIM23C6#
   -6*GHSERCC#+6*GHSERBB#-250000+250*T; 6000.00  N
REF:pov09 !
PARAMETER G(M23C6,CR:NI:C;0) 273.00 +0.8695652*GCRM23C6#
   +0.1304348*GNIM23C6#; 6000.00  N
REF:11 !
PARAMETER G(M23C6,CR:V:B;0) 273.00 +0.869565217*GCRM23C6#+0.130435*GVM23C6#
   -6*GHSERCC#+6*GHSERBB#+UNDEF#; 6000.00  N
REF:pov09 !
PARAMETER G(M23C6,CR:V:C;0) 273.00 +0.869565217*GCRM23C6#
   +0.130435*GVM23C6#; 6000.00  N
REF:52 !
PARAMETER G(M23C6,CR:W:B;0) 273.00 +0.869565217*GCRM23C6#+3*GHSERWW#
   +0.7826087*GHSERCC#+18850-75.4*T-6*GHSERCC#+6*GHSERBB#; 6000.00  N
REF:pov09 !
PARAMETER G(M23C6,CR:W:C;0) 273.00 +0.869565217*GCRM23C6#
   +3*GHSERWW#+0.7826087*GHSERCC#+18850-75.4*T; 6000.00  N
REF:57 !
PARAMETER G(M23C6,FE:CO:B;0) 273.00 +0.1304348*GCOM23C6#
   +0.8695652*GFEM23C6#-6*GHSERCC#+6*GHSERBB#+UNDEF#; 6000.00  N
REF:pov10 !
PARAMETER G(M23C6,FE:CO:C;0) 273.00 +0.1304348*GCOM23C6#
   +0.8695652*GFEM23C6#+UNDEF#; 6000.00  N
REF:pov10 !
PARAMETER G(M23C6,FE:CR:B;0) 273.00 +0.1304348*GCRM23C6#+0.8695652*GFEM23C6#
   -6*GHSERCC#+6*GHSERBB#+UNDEF#; 6000.00  N
REF:pov09 !
PARAMETER G(M23C6,FE:CR:C;0) 273.00 +0.1304348*GCRM23C6#
   +0.8695652*GFEM23C6#; 6000.00  N
REF:11 !
PARAMETER G(M23C6,FE:FE:B;0) 273.00 +23*GHSERFE#+6*GHSERBB#
 -391500+17.4*T; 6000.00  N
REF:124 !
PARAMETER G(M23C6,FE:FE:C;0) 273.00 +GFEM23C6#; 6000.00  N
REF:11 !
PARAMETER G(M23C6,FE:MN:B;0) 273.00 +0.869565*GFEM23C6#+0.130435*GMNM23C6#
   -6*GHSERCC#+6*GHSERBB#-365000; 6000.00  N
REF:pov14 !
PARAMETER G(M23C6,FE:MN:C;0) 273.00 +0.869565*GFEM23C6#
   +0.130435*GMNM23C6#; 6000.00  N
REF:15 !
PARAMETER G(M23C6,FE:MO:B;0) 273.00 +20*GHSERFE#+3*GHSERMO#
   -6*GHSERCC#+6*GHSERBB#+UNDEF#; 6000.00  N
REF:pov09 !
PARAMETER G(M23C6,FE:MO:C;0) 273.00 +20*GHSERFE#+3*GHSERMO#
   +6*GHSERCC#-76351-5.0949*T; 6000.00  N
REF:61 !
PARAMETER G(M23C6,FE:NI:B;0) 273.00 +0.8695652*GFEM23C6#+0.1304348*GNIM23C6#
   -6*GHSERCC#+6*GHSERBB#+UNDEF#; 6000.00  N
REF:pov09 !
PARAMETER G(M23C6,FE:NI:C;0) 273.00 +0.8695652*GFEM23C6#
   +0.1304348*GNIM23C6#; 6000.00  N
REF:11 !
PARAMETER G(M23C6,FE:V:B;0) 273.00 +0.869565*GFEM23C6#+0.130435*GVM23C6#
   -6*GHSERCC#+6*GHSERBB#+UNDEF#; 6000.00  N
REF:pov09 !
PARAMETER G(M23C6,FE:V:C;0) 273.00 +0.869565*GFEM23C6#
   +0.130435*GVM23C6#; 6000.00  N
REF:15 !
PARAMETER G(M23C6,FE:W:B;0) 273.00 +0.869565217*GFEM23C6#
 +3*GHSERWW#+0.7826087*GHSERCC#-103240+38.4*T-6*GHSERCC#
 +6*GHSERBB#; 6000.00  N
REF:pov09 !
PARAMETER G(M23C6,FE:W:C;0) 273.00 +0.869565217*GFEM23C6#
   +3*GHSERWW#+0.7826087*GHSERCC#-103240+38.4*T; 6000.00  N
REF:57 !
PARAMETER G(M23C6,MN:CO:B;0) 273.00 +0.8695652*GMNM23C6#
   +0.1304348*GCOM23C6#-6*GHSERCC#+6*GHSERBB#+UNDEF#; 6000.00  N
REF:pov10 !
PARAMETER G(M23C6,MN:CO:C;0) 273.00 +0.8695652*GMNM23C6#
   +0.1304348*GCOM23C6#+UNDEF#; 6000.00  N
REF:pov10 !
PARAMETER G(M23C6,MN:CR:B;0) 273.00 +0.869565*GMNM23C6#+0.130435*GCRM23C6#
   -6*GHSERCC#+6*GHSERBB#+UNDEF#; 6000.00  N
REF:pov09 !
PARAMETER G(M23C6,MN:CR:C;0) 273.00 +0.8695652*GMNM23C6#
   +0.1304348*GCRM23C6#; 6000.00  N
REF:58 !
PARAMETER G(M23C6,MN:FE:B;0) 273.00 +0.869565*GMNM23C6#+0.130435*GFEM23C6#
   -6*GHSERCC#+6*GHSERBB#-365000; 6000.00  N
REF:pov14 !
PARAMETER G(M23C6,MN:FE:C;0) 273.00 +0.869565*GMNM23C6#
   +0.130435*GFEM23C6#; 6000.00  N
REF:15 !
PARAMETER G(M23C6,MN:MN:B;0) 273.00 +GMNM23C6#-6*GHSERCC#
   +6*GHSERBB#-250000-50*T; 6000.00  N
REF:pov14 !
PARAMETER G(M23C6,MN:MN:C;0) 273.00 +GMNM23C6#; 6000.00  N
REF:15 !
PARAMETER G(M23C6,MN:MO:B;0) 273.00 +20*GHSERMN#+3*GHSERMO#
   +6*GHSERBB#+UNDEF#; 6000.00  N
REF:pov10 !
PARAMETER G(M23C6,MN:MO:C;0) 273.00 +20*GHSERMN#+3*GHSERMO#
   +6*GHSERCC#+UNDEF#; 6000.00  N
REF:pov10 !
PARAMETER G(M23C6,MN:NI:B;0) 273.00 +0.869565*GMNM23C6#
   +0.130435*GNIM23C6#-6*GHSERCC#+6*GHSERBB#+UNDEF#; 6000.00  N
REF:pov10 !
PARAMETER G(M23C6,MN:NI:C;0) 273.00 +0.869565*GMNM23C6#
   +0.130435*GNIM23C6#+UNDEF#; 6000.00  N
REF:pov10 !
PARAMETER G(M23C6,MN:V:B;0) 273.00 +0.869565*GMNM23C6#+0.130435*GVM23C6#
   -6*GHSERCC#+6*GHSERBB#+UNDEF#; 6000.00  N
REF:pov09 !
PARAMETER G(M23C6,MN:V:C;0) 273.00 +0.869565*GMNM23C6#
   +0.130435*GVM23C6#; 6000.00  N
REF:15 !
PARAMETER G(M23C6,MN:W:B;0) 273.00 +0.869565217*GMNM23C6#
   +3*GHSERWW#+0.7826087*GHSERCC#-6*GHSERCC#+6*GHSERBB#+UNDEF#; 6000.00  N
REF:pov10 !
PARAMETER G(M23C6,MN:W:C;0) 273.00 +0.869565217*GMNM23C6#
   +3*GHSERWW#+0.7826087*GHSERCC#+UNDEF#; 6000.00  N
REF:pov10 !
PARAMETER G(M23C6,NI:CO:B;0) 273.00 +0.8695652*GNIM23C6#
   +0.1304348*GCOM23C6#-6*GHSERCC#+6*GHSERBB#+UNDEF#; 6000.00  N
REF:pov10 !
PARAMETER G(M23C6,NI:CO:C;0) 273.00 +0.8695652*GNIM23C6#
   +0.1304348*GCOM23C6#+UNDEF#; 6000.00  N
REF:pov10 !
PARAMETER G(M23C6,NI:CR:B;0) 273.00 +0.8695652*GNIM23C6#+0.1304348*GCRM23C6#
   -6*GHSERCC#+6*GHSERBB#+UNDEF#; 6000.00  N
REF:pov09 !
PARAMETER G(M23C6,NI:CR:C;0) 273.00 +0.8695652*GNIM23C6#
   +0.1304348*GCRM23C6#; 6000.00  N
REF:11 !
PARAMETER G(M23C6,NI:FE:B;0) 273.00 +0.869565*GNIM23C6#
   +0.130435*GFEM23C6#-6*GHSERCC#+6*GHSERBB#+UNDEF#; 6000.00  N
REF:pov10 !
PARAMETER G(M23C6,NI:FE:C;0) 273.00 +0.869565*GNIM23C6#
   +0.130435*GFEM23C6#; 6000.00  N
REF:pov10 !
PARAMETER G(M23C6,NI:MN:B;0) 273.00 +0.869565*GNIM23C6#
   +0.130435*GMNM23C6#-6*GHSERCC#+6*GHSERBB#+UNDEF#; 6000.00  N
REF:pov10 !
PARAMETER G(M23C6,NI:MN:C;0) 273.00 +0.869565*GNIM23C6#
   +0.130435*GMNM23C6#+UNDEF#; 6000.00  N
REF:pov10 !
PARAMETER G(M23C6,NI:MO:B;0) 273.00 +20*GHSERNI#+3*GHSERMO#
   +6*GHSERBB#+UNDEF#; 6000.00  N
REF:pov10 !
PARAMETER G(M23C6,NI:MO:C;0) 273.00 +20*GHSERNI#+3*GHSERMO#
   +6*GHSERCC#; 6000.00  N
REF:pov10 !
PARAMETER G(M23C6,NI:NI:B;0) 273.00 +GNIM23C6#-6*GHSERCC#
   +6*GHSERBB#+UNDEF#; 6000.00  N
REF:pov09 !
PARAMETER G(M23C6,NI:NI:C;0) 273.00 +GNIM23C6#; 6000.00  N
REF:11 !
PARAMETER G(M23C6,NI:V:B;0) 273.00 +0.869565*GNIM23C6#
   +0.130435*GVM23C6#-6*GHSERCC#+6*GHSERBB#+UNDEF#; 6000.00  N
REF:pov10 !
PARAMETER G(M23C6,NI:V:C;0) 273.00 +0.869565*GNIM23C6#
   +0.130435*GVM23C6#+UNDEF#; 6000.00  N
REF:pov10 !
PARAMETER G(M23C6,NI:W:B;0) 273.00 +0.869565*GNIM23C6#
   +3*GHSERWW#+0.7826087*GHSERCC#-6*GHSERCC#+6*GHSERBB#+UNDEF#; 6000.00  N
REF:pov10 !
PARAMETER G(M23C6,NI:W:C;0) 273.00 +0.869565*GNIM23C6#
   +3*GHSERWW#+0.7826087*GHSERCC#+UNDEF#; 6000.00  N
REF:pov10 !
PARAMETER G(M23C6,V:CO:B;0) 273.00 +0.869565217*GVM23C6#
   +0.130435*GCOM23C6#-6*GHSERCC#+6*GHSERBB#+UNDEF#; 6000.00  N
REF:pov10 !
PARAMETER G(M23C6,V:CO:C;0) 273.00 +0.869565217*GVM23C6#
   +0.130435*GCOM23C6#+UNDEF#; 6000.00  N
REF:pov10 !
PARAMETER G(M23C6,V:CR:B;0) 273.00 +0.869565217*GVM23C6#+0.130435*GCRM23C6#
   -6*GHSERCC#+6*GHSERBB#+UNDEF#; 6000.00  N
REF:pov09 !
PARAMETER G(M23C6,V:CR:C;0) 273.00 +0.869565217*GVM23C6#
   +0.130435*GCRM23C6#; 6000.00  N
REF:52 !
PARAMETER G(M23C6,V:FE:B;0) 273.00 +0.869565*GVM23C6#+0.130435*GFEM23C6#
   -6*GHSERCC#+6*GHSERBB#+UNDEF#; 6000.00  N
REF:pov09 !
PARAMETER G(M23C6,V:FE:C;0) 273.00 +0.869565*GVM23C6#
   +0.130435*GFEM23C6#; 6000.00  N
REF:15 !
PARAMETER G(M23C6,V:MN:B;0) 273.00 +0.869565*GVM23C6#+0.130435*GMNM23C6#
   -6*GHSERCC#+6*GHSERBB#+UNDEF#; 6000.00  N
REF:pov09 !
PARAMETER G(M23C6,V:MN:C;0) 273.00 +0.869565*GVM23C6#
   +0.130435*GMNM23C6#; 6000.00  N
REF:15 !
PARAMETER G(M23C6,V:MO:B;0) 273.00 +20*GHSERVV#+3*GHSERMO#
   +6*GHSERBB#+UNDEF#; 6000.00  N
REF:pov10 !
PARAMETER G(M23C6,V:MO:C;0) 273.00 +20*GHSERVV#+3*GHSERMO#
   +6*GHSERCC#+UNDEF#; 6000.00  N
REF:pov10 !
PARAMETER G(M23C6,V:NI:B;0) 273.00 +0.869565*GVM23C6#
   +0.130435*GNIM23C6#-6*GHSERCC#+6*GHSERBB#+UNDEF#; 6000.00  N
REF:pov10 !
PARAMETER G(M23C6,V:NI:C;0) 273.00 +0.869565*GVM23C6#
   +0.130435*GNIM23C6#+UNDEF#; 6000.00  N
REF:pov10 !
PARAMETER G(M23C6,V:V:B;0) 273.00 +GVM23C6#-6*GHSERCC#
   +6*GHSERBB#+UNDEF#; 6000.00  N
REF:pov09 !
PARAMETER G(M23C6,V:V:C;0) 273.00 +GVM23C6#; 6000.00  N
REF:15 !
PARAMETER G(M23C6,V:W:B;0) 273.00 +GVM23C6#
   +3*GHSERWW#+0.7826087*GHSERCC#-6*GHSERCC#+6*GHSERBB#+UNDEF#; 6000.00  N
REF:pov10 !
PARAMETER G(M23C6,V:W:C;0) 273.00 +GVM23C6#
   +3*GHSERWW#+0.7826087*GHSERCC#+UNDEF#; 6000.00  N
REF:pov10 !
$----------------------Interaction parameters----------------------
PARAMETER L(M23C6,CO:CO,CR:B;0) 273.00 +1e-8; 6000.00  N
REF:pov09 !
PARAMETER L(M23C6,CO,CR:CO:B;0) 273.00 +1e-8; 6000.00  N
REF:pov09 !
PARAMETER L(M23C6,CO,CR:CR:B;0) 273.00 +1e-8; 6000.00  N
REF:pov09 !
PARAMETER L(M23C6,CR:CO,CR:B;0) 273.00 +1e-8; 6000.00  N
REF:pov09 !
PARAMETER L(M23C6,CR,FE:CR:B;0) 273.00 -205342+141.6667*T; 6000.00  N
REF:pov09 !
PARAMETER L(M23C6,CR,FE:FE:B;0) 273.00 -205342+141.6667*T; 6000.00  N
REF:pov09 !
PARAMETER L(M23C6,CR,FE:MO:B;0) 273.00 -177850+153.905*T; 6000.00  N
REF:pov09 !
PARAMETER L(M23C6,CR,FE:V:B;0) 273.00 +1e-8; 6000.00  N
REF:pov09 !
PARAMETER L(M23C6,CR,FE:W:B;0) 273.00 +1e-8; 6000.00  N
REF:pov09 !
PARAMETER L(M23C6,CR,NI:CR:B;0) 273.00 +100000; 6000.00  N
REF:pov09 !
PARAMETER L(M23C6,CR,NI:NI:B;0) 273.00 +100000; 6000.00  N
REF:pov09 !
PARAMETER L(M23C6,CR,V:CR:B;0) 273.00 +1e-8; 6000.00  N
REF:pov09 !
PARAMETER L(M23C6,CR,V:FE:B;0) 273.00 +1e-8; 6000.00  N
REF:pov09 !
PARAMETER L(M23C6,CR,V:V:B;0) 273.00 +1e-8; 6000.00  N
REF:pov09 !
PARAMETER L(M23C6,CR,FE:CR,MO:B;0) 273.00 +1E-8; 6000.00  N
REF:pov09 !
PARAMETER L(M23C6,CR,FE:FE,MO:B;0) 273.00 +1E-8; 6000.00  N
REF:pov09 !
PARAMETER L(M23C6,CR,FE,V:CR:B;0) 273.00 +1e-8; 6000.00  N
REF:pov09 !
PARAMETER L(M23C6,CR,FE,V:FE:B;0) 273.00 +1e-8; 6000.00  N
REF:pov09 !
PARAMETER L(M23C6,CR,FE,V:V:B;0) 273.00 +1e-8; 6000.00  N
REF:pov09 !
PARAMETER L(M23C6,FE,MN:MN:B;0) 273.00 +160000-500*T; 6000.00  N
REF:pov14 !
PARAMETER L(M23C6,FE,MN:MN:B;1) 273.00 -260000+500*T; 6000.00  N
REF:pov14 !
PARAMETER L(M23C6,MN:FE,MN:B;0) 273.00 +160000-500*T; 6000.00  N
REF:pov14 !
PARAMETER L(M23C6,MN:FE,MN:B;1) 273.00 -260000+500*T; 6000.00  N
REF:pov14 !
PARAMETER L(M23C6,FE,MN:FE,MN:B;0) 273.00 -100000; 6000.00  N
REF:pov14 !
$
PARAMETER L(M23C6,CO:CO,CR:C;0) 273.00 -182237; 6000.00  N
REF:73 !
PARAMETER L(M23C6,CO,CR:CO:C;0) 273.00 -182237; 6000.00  N
REF:73 !
PARAMETER L(M23C6,CO,CR:CR:C;0) 273.00 -182237; 6000.00  N
REF:73 !
PARAMETER L(M23C6,CR:CO,CR:C;0) 273.00 -182237; 6000.00  N
REF:73 !
PARAMETER L(M23C6,CR:MO,W:C;0) 273.00 +1e-8; 6000.00  N
REF:pov14 !
PARAMETER L(M23C6,CR:MO,W:C;1) 273.00 +175000; 6000.00  N
REF:pov14 !
PARAMETER L(M23C6,CR:MO,W:C;2) 273.00 +1e-8; 6000.00  N
REF:pov14 !
PARAMETER L(M23C6,CR,FE:CR:C;0) 273.00 -205342+141.6667*T; 6000.00  N
REF:11 !
PARAMETER L(M23C6,CR,FE:FE:C;0) 273.00 -205342+141.6667*T; 6000.00  N
REF:11 !
PARAMETER L(M23C6,CR,FE:MN:C;0) 273.00 -205342+141.6667*T; 6000.00  N
REF:58 !
PARAMETER L(M23C6,CR,FE:MO:C;0) 273.00 -177850+153.9050*T; 6000.00  N
REF:61 !
PARAMETER L(M23C6,CR,FE:V:C;0) 273.00 -205342+141.6667*T; 6000.00  N
REF:52 !
PARAMETER L(M23C6,CR,FE:W:C;0) 273.00 +18950; 6000.00  N
REF:57 !
PARAMETER L(M23C6,CR,FE:CR,MO:C;0) 273.00 +1E-8; 6000.00  N
REF:61 !
PARAMETER L(M23C6,CR,FE:FE,MO:C;0) 273.00 +1E-8; 6000.00  N
REF:61 !
PARAMETER L(M23C6,CR,MN:CR:C;0) 273.00 -173680+160*T; 6000.00  N
REF:58 !
PARAMETER L(M23C6,CR,MN:CR:C;1) 273.00 -286614; 6000.00  N
REF:58 !
PARAMETER L(M23C6,CR,MN:FE:C;0) 273.00 -173680+160*T; 6000.00  N
REF:58 !
PARAMETER L(M23C6,CR,MN:FE:C;1) 273.00 -286614; 6000.00  N
REF:58 !
PARAMETER L(M23C6,CR,MN:MN:C;0) 273.00 -173680+160*T; 6000.00  N
REF:58 !
PARAMETER L(M23C6,CR,MN:MN:C;1) 273.00 -286614; 6000.00  N
REF:58 !
PARAMETER L(M23C6,CR,NI:CR:C;0) 273.00 +100000; 6000.00  N
REF:11 !
PARAMETER L(M23C6,CR,NI:NI:C;0) 273.00 +100000; 6000.00  N
REF:11 !
PARAMETER L(M23C6,CR,V:CR:C;0) 273.00 -382069; 6000.00  N
REF:52 !
PARAMETER L(M23C6,CR,V:FE:C;0) 273.00 -382069; 6000.00  N
REF:52 !
PARAMETER L(M23C6,CR,V:V:C;0) 273.00 -382069; 6000.00  N
REF:52 !
PARAMETER L(M23C6,CR,FE,V:CR:C;0) 273.00 -1499585; 6000.00  N
REF:52 !
PARAMETER L(M23C6,CR,FE,V:FE:C;0) 273.00 -1499585; 6000.00  N
REF:52 !
PARAMETER L(M23C6,CR,FE,V:V:C;0) 273.00 -1499585; 6000.00  N
REF:52 !
PARAMETER L(M23C6,FE,MN:CR,FE:C;0) 273.00 -100000; 6000.00  N
REF:58 !
PARAMETER L(M23C6,FE,MN:CR,MN:C;0) 273.00 -100000; 6000.00  N
REF:58 !
PARAMETER L(M23C6,FE,MN:FE,MN:C;0) 273.00 -100000; 6000.00  N
REF:15 !
PARAMETER L(M23C6,FE:MO,W:C;0) 273.00 +1e-8; 6000.00  N
REF:pov14 !
PARAMETER L(M23C6,FE:MO,W:C;1) 273.00 +175000; 6000.00  N
REF:pov14 !
PARAMETER L(M23C6,FE:MO,W:C;2) 273.00 +1e-8; 6000.00  N
REF:pov14 !
$
PARAMETER L(M23C6,FE:FE:B,C;0) 273.00 -227000+80*T; 6000.00  N
REF:pov13 !
$
$###########################################################################
$                   THERMODYNAMIC PARAMETERS: MOC_ETA
$###########################################################################
$
$ MATCALC_DESCRIPTION: hexagonal eta-carbide, stable at relatively high temperatures
$ MATCALC_PRIORITY: 2
 PHASE MOC_ETA  %  2 1   1 !
    CONSTITUENT MOC_ETA  : MO : C%,VA : ! 
PARAMETER G(MOC_ETA,MO:C;0) 273.00 -9100-5.35*T
  -750000*T**(-1)+GHSERMO#+GHSERCC#; 6000.00  N
REF:249 !
PARAMETER G(MOC_ETA,MO:VA;0) 273.00 +15200+0.63*T+GHSERMO#; 6000.00  N
REF:249 !
PARAMETER L(MOC_ETA,MO:C,VA;0) 273.00 -59000; 6000.00  N
REF:249 !
$
$###########################################################################
$                   THERMODYNAMIC PARAMETERS: V3C2
$###########################################################################
$
$ MATCALC_PRIORITY: 2
 PHASE V3C2 %  2 3   2 !
    CONSTITUENT V3C2  : V : C :  !
PARAMETER G(V3C2,V:C;0) 273.00 -260341+16.897*T+3*GHSERVV#
 +2*GHSERCC#; 6000.00  N
REF:68 !
$
$###########################################################################
$                   THERMODYNAMIC PARAMETERS: WC
$###########################################################################
$
$ MATCALC_DESCRIPTION: simple hexagonal
$ MATCALC_PRIORITY: 2
 PHASE WC  %  2 1   1 !
    CONSTITUENT WC  : MO,W : C : ! 
PARAMETER G(WC,MO:C;0) 273.00 -32983+2.5*T+GHSERMO#+GHSERCC#; 6000.00  N
REF:249 !
PARAMETER G(WC,W:C;0) 273.00 -58192+287.16*T-46.48*T*LN(T)-0.0021435*T**2
     -9.2217E-8*T**3+590500*T**(-1); 6000.00  N
REF:79 !
PARAMETER L(WC,MO,W:C;0) 273.00 -2200; 6000.00  N
REF:250 !
$
$###########################################################################
$                   THERMODYNAMIC PARAMETERS: EPS_CARB
$###########################################################################
$
$ MATCALC_DESCRIPTION: stoichiometric metastable Fe2C epsilon phase, hexagonal. Preliminary description.
$ MATCALC_PRIORITY: 3
 PHASE EPS_CARB  %  2 6   3 !
    CONSTITUENT EPS_CARB :AL,CO,CR,CU,FE%,MN,MO,NB,NI,SI,TI,V,W : C%,VA : ! 
PARAMETER G(EPS_CARB,FE:C;0) 273.00 +7500+60*T+2.25*GFECEM#; 6000.00  N
REF:pov13 !
$
PARAMETER G(EPS_CARB,AL:C;0) 273.00 +300000+6*GHSERAL#
 +3*GHSERCC#; 6000.00  N
REF:pov14 !
PARAMETER G(EPS_CARB,CO:C;0) 273.00 +300000+6*GHSERCO#
 +3*GHSERCC#; 6000.00  N
REF:pov14 !
PARAMETER G(EPS_CARB,CR:C;0) 273.00 +300000+6*GHSERCR#
 +3*GHSERCC#; 6000.00  N
REF:pov14 !
PARAMETER G(EPS_CARB,CU:C;0) 273.00 +500000+6*GHSERCU#
 +3*GHSERCC#; 6000.00  N
REF:pov14 !
PARAMETER G(EPS_CARB,MN:C;0) 273.00 +300000+6*GHSERMN#
 +3*GHSERCC#; 6000.00  N
REF:pov14 !
PARAMETER G(EPS_CARB,MO:C;0) 273.00 +300000+6*GHSERMO#
 +3*GHSERCC#; 6000.00  N
REF:pov14 !
PARAMETER G(EPS_CARB,NB:C;0) 273.00 +300000+6*GHSERNB#
 +3*GHSERCC#; 6000.00  N
REF:pov14 !
PARAMETER G(EPS_CARB,NI:C;0) 273.00 +300000+6*GHSERNI#
 +3*GHSERCC#; 6000.00  N
REF:pov14 !
PARAMETER G(EPS_CARB,SI:C;0) 273.00 +300000+6*GHSERSI#
 +3*GHSERCC#; 6000.00  N
REF:pov14 !
PARAMETER G(EPS_CARB,TI:C;0) 273.00 +300000+6*GHSERTI#
 +3*GHSERCC#; 6000.00  N
REF:pov14 !
PARAMETER G(EPS_CARB,V:C;0) 273.00 +300000+6*GHSERVV#
 +3*GHSERCC#; 6000.00  N
REF:pov14 !
PARAMETER G(EPS_CARB,W:C;0) 273.00 +300000+6*GHSERWW#
 +3*GHSERCC#; 6000.00  N
REF:pov14 !
$
PARAMETER G(EPS_CARB,AL:VA;0) 273.00 +300000+6*GHSERAL#; 6000.00  N
REF:pov14 !
PARAMETER G(EPS_CARB,CO:VA;0) 273.00 +300000+6*GHSERCO#; 6000.00  N
REF:pov14 !
PARAMETER G(EPS_CARB,CR:VA;0) 273.00 +300000+6*GHSERCR#; 6000.00  N
REF:pov14 !
PARAMETER G(EPS_CARB,CU:VA;0) 273.00 +500000+6*GHSERCU#; 6000.00  N
REF:pov14 !
PARAMETER G(EPS_CARB,FE:VA;0) 273.00 +300000+6*GHSERFE#; 6000.00  N
REF:pov14 !
PARAMETER G(EPS_CARB,MN:VA;0) 273.00 +300000+6*GHSERMN#; 6000.00  N
REF:pov14 !
PARAMETER G(EPS_CARB,MO:VA;0) 273.00 +300000+6*GHSERMO#; 6000.00  N
REF:pov14 !
PARAMETER G(EPS_CARB,NB:VA;0) 273.00 +300000+6*GHSERNB#; 6000.00  N
REF:pov14 !
PARAMETER G(EPS_CARB,NI:VA;0) 273.00 +300000+6*GHSERNI#; 6000.00  N
REF:pov14 !
PARAMETER G(EPS_CARB,SI:VA;0) 273.00 +300000+6*GHSERSI#; 6000.00  N
REF:pov14 !
PARAMETER G(EPS_CARB,TI:VA;0) 273.00 +300000+6*GHSERTI#; 6000.00  N
REF:pov14 !
PARAMETER G(EPS_CARB,V:VA;0) 273.00 +300000+6*GHSERVV#; 6000.00  N
REF:pov14 !
PARAMETER G(EPS_CARB,W:VA;0) 273.00 +300000+6*GHSERWW#; 6000.00  N
REF:pov14 !
$
$###########################################################################
$                   THERMODYNAMIC PARAMETERS: ETA_CARB
$###########################################################################
$
$ MATCALC_DESCRIPTION: orthorhombic metastable Fe2C. Preliminary description.
$ MATCALC_PRIORITY: 2
 PHASE ETA_CARB  %  2 6   3 !
    CONSTITUENT ETA_CARB  : AL,CO,CR,CU,FE%,MN,MO,NB,NI,SI,TI,V,W  : C%,VA : ! 
PARAMETER G(ETA_CARB,FE:C;0) 273.00 -7500+100*T+2.25*GFECEM#; 6000.00  N
REF:pov13 !
$
PARAMETER G(ETA_CARB,AL:C;0) 273.00 +300000+6*GHSERAL#
 +3*GHSERCC#; 6000.00  N
REF:pov14 !
PARAMETER G(ETA_CARB,CO:C;0) 273.00 +300000+6*GHSERCO#
 +3*GHSERCC#; 6000.00  N
REF:pov14 !
PARAMETER G(ETA_CARB,CR:C;0) 273.00 +300000+6*GHSERCR#
 +3*GHSERCC#; 6000.00  N
REF:pov14 !
PARAMETER G(ETA_CARB,CU:C;0) 273.00 +500000+6*GHSERCU#
 +3*GHSERCC#; 6000.00  N
REF:pov14 !
PARAMETER G(ETA_CARB,MN:C;0) 273.00 +300000+6*GHSERMN#
 +3*GHSERCC#; 6000.00  N
REF:pov14 !
PARAMETER G(ETA_CARB,MO:C;0) 273.00 +300000+6*GHSERMO#
 +3*GHSERCC#; 6000.00  N
REF:pov14 !
PARAMETER G(ETA_CARB,NB:C;0) 273.00 +300000+6*GHSERNB#
 +3*GHSERCC#; 6000.00  N
REF:pov14 !
PARAMETER G(ETA_CARB,NI:C;0) 273.00 +300000+6*GHSERNI#
 +3*GHSERCC#; 6000.00  N
REF:pov14 !
PARAMETER G(ETA_CARB,SI:C;0) 273.00 +300000+6*GHSERSI#
 +3*GHSERCC#; 6000.00  N
REF:pov14 !
PARAMETER G(ETA_CARB,TI:C;0) 273.00 +300000+6*GHSERTI#
 +3*GHSERCC#; 6000.00  N
REF:pov14 !
PARAMETER G(ETA_CARB,V:C;0) 273.00 +300000+6*GHSERVV#
 +3*GHSERCC#; 6000.00  N
REF:pov14 !
PARAMETER G(ETA_CARB,W:C;0) 273.00 +300000+6*GHSERWW#
 +3*GHSERCC#; 6000.00  N
REF:pov14 !
$
PARAMETER G(ETA_CARB,AL:VA;0) 273.00 +300000+6*GHSERAL#; 6000.00  N
REF:pov14 !
PARAMETER G(ETA_CARB,CO:VA;0) 273.00 +300000+6*GHSERCO#; 6000.00  N
REF:pov14 !
PARAMETER G(ETA_CARB,CR:VA;0) 273.00 +300000+6*GHSERCR#; 6000.00  N
REF:pov14 !
PARAMETER G(ETA_CARB,CU:VA;0) 273.00 +500000+6*GHSERCU#; 6000.00  N
REF:pov14 !
PARAMETER G(ETA_CARB,FE:VA;0) 273.00 +500000+6*GHSERFE#; 6000.00  N
REF:pov14 !
PARAMETER G(ETA_CARB,MN:VA;0) 273.00 +300000+6*GHSERMN#; 6000.00  N
REF:pov14 !
PARAMETER G(ETA_CARB,MO:VA;0) 273.00 +300000+6*GHSERMO#; 6000.00  N
REF:pov14 !
PARAMETER G(ETA_CARB,NI:VA;0) 273.00 +300000+6*GHSERNI#; 6000.00  N
REF:pov14 !
PARAMETER G(ETA_CARB,NB:VA;0) 273.00 +300000+6*GHSERNB#; 6000.00  N
REF:pov14 !
PARAMETER G(ETA_CARB,SI:VA;0) 273.00 +300000+6*GHSERSI#; 6000.00  N
REF:pov14 !
PARAMETER G(ETA_CARB,TI:VA;0) 273.00 +300000+6*GHSERTI#; 6000.00  N
REF:pov14 !
PARAMETER G(ETA_CARB,V:VA;0) 273.00 +300000+6*GHSERVV#; 6000.00  N
REF:pov14 !
PARAMETER G(ETA_CARB,W:VA;0) 273.00 +300000+6*GHSERWW#; 6000.00  N
REF:pov14 !
$
$###########################################################################
$                   THERMODYNAMIC PARAMETERS: FE24C10
$###########################################################################
$
$ MATCALC_DESCRIPTION: nonstoichiometric metastable Fe2.4C epsilon phase, hexagonal. Preliminary description.
$ MATCALC_PRIORITY: 4
 PHASE FE24C10  %  2 24   10 !
    CONSTITUENT FE24C10  :AL,CO,CR,CU,FE%,MN,MO,NB,NI,SI,TI,V,W  : C%,VA : ! 
PARAMETER G(FE24C10,FE:C;0) 273.00 8.5*GFECEM#+130*T; 6000.00  N
REF:pov13 !
$
PARAMETER G(FE24C10,AL:C;0) 273.00 +300000+24*GHSERAL#
 +10*GHSERCC#; 6000.00  N
REF:pov14 !
PARAMETER G(FE24C10,CO:C;0) 273.00 +300000+24*GHSERCO#
 +10*GHSERCC#; 6000.00  N
REF:pov14 !
PARAMETER G(FE24C10,CR:C;0) 273.00 +300000+24*GHSERCR#
 +10*GHSERCC#; 6000.00  N
REF:pov14 !
PARAMETER G(FE24C10,CU:C;0) 273.00 +500000+24*GHSERCU#
 +10*GHSERCC#; 6000.00  N
REF:pov14 !
PARAMETER G(FE24C10,MN:C;0) 273.00 +300000+24*GHSERMN#
 +10*GHSERCC#; 6000.00  N
REF:pov14 !
PARAMETER G(FE24C10,MO:C;0) 273.00 +300000+24*GHSERMO#
 +10*GHSERCC#; 6000.00  N
REF:pov14 !
PARAMETER G(FE24C10,NB:C;0) 273.00 +300000+24*GHSERNB#
 +10*GHSERCC#; 6000.00  N
REF:pov14 !
PARAMETER G(FE24C10,NI:C;0) 273.00 +300000+24*GHSERNI#
 +10*GHSERCC#; 6000.00  N
REF:pov14 !
PARAMETER G(FE24C10,SI:C;0) 273.00 +300000+24*GHSERSI#
 +10*GHSERCC#; 6000.00  N
REF:pov14 !
PARAMETER G(FE24C10,TI:C;0) 273.00 +300000+24*GHSERTI#
 +10*GHSERCC#; 6000.00  N
REF:pov14 !
PARAMETER G(FE24C10,V:C;0) 273.00 +300000+24*GHSERVV#
 +10*GHSERCC#; 6000.00  N
REF:pov14 !
PARAMETER G(FE24C10,W:C;0) 273.00 +300000+24*GHSERWW#
 +10*GHSERCC#; 6000.00  N
REF:pov14 !
$
PARAMETER G(FE24C10,AL:VA;0) 273.00 +300000+24*GHSERAL#; 6000.00  N
REF:pov14 !
PARAMETER G(FE24C10,CO:VA;0) 273.00 +300000+24*GHSERCO#; 6000.00  N
REF:pov14 !
PARAMETER G(FE24C10,CR:VA;0) 273.00 +300000+24*GHSERCR#; 6000.00  N
REF:pov14 !
PARAMETER G(FE24C10,CU:VA;0) 273.00 +500000+24*GHSERCU#; 6000.00  N
REF:pov14 !
PARAMETER G(FE24C10,FE:VA;0) 273.00 +300000+24*GHSERFE#; 6000.00  N
REF:pov14 !
PARAMETER G(FE24C10,MN:VA;0) 273.00 +300000+24*GHSERMN#; 6000.00  N
REF:pov14 !
PARAMETER G(FE24C10,MO:VA;0) 273.00 +300000+24*GHSERMO#; 6000.00  N
REF:pov14 !
PARAMETER G(FE24C10,NB:VA;0) 273.00 +300000+24*GHSERNB#; 6000.00  N
REF:pov14 !
PARAMETER G(FE24C10,NI:VA;0) 273.00 +300000+24*GHSERNI#; 6000.00  N
REF:pov14 !
PARAMETER G(FE24C10,SI:VA;0) 273.00 +300000+24*GHSERSI#; 6000.00  N
REF:pov14 !
PARAMETER G(FE24C10,TI:VA;0) 273.00 +300000+24*GHSERTI#; 6000.00  N
REF:pov14 !
PARAMETER G(FE24C10,V:VA;0) 273.00 +300000+24*GHSERVV#; 6000.00  N
REF:pov14 !
PARAMETER G(FE24C10,W:VA;0) 273.00 +300000+24*GHSERWW#; 6000.00  N
REF:pov14 !
$
$###########################################################################
$                   THERMODYNAMIC PARAMETERS: KSI_FE5C2
$###########################################################################
$
$ MATCALC_DESCRIPTION: Metastable Fe5C2 Haegg phase, monoclinic. Preliminary description.
$ MATCALC_PRIORITY: 2
 PHASE KSI_FE5C2  %  2 5   2 !
    CONSTITUENT KSI_FE5C2  :AL,CO,CR,CU,FE%,MN,MO,NB,NI,SI,TI,V,W : C%,VA : ! 
PARAMETER G(KSI_FE5C2,FE:C;0) 273.00 -5000+40*T+1.75*GFECEM#; 6000.00  N
REF:pov13 !
$
PARAMETER G(KSI_FE5C2,AL:C;0) 273.00 +300000+5*GHSERAL#
 +2*GHSERCC#; 6000.00  N
REF:pov14 !
PARAMETER G(KSI_FE5C2,CO:C;0) 273.00 +300000+5*GHSERCO#
 +2*GHSERCC#; 6000.00  N
REF:pov14 !
PARAMETER G(KSI_FE5C2,CR:C;0) 273.00 +300000+5*GHSERCR#
 +2*GHSERCC#; 6000.00  N
REF:pov14 !
PARAMETER G(KSI_FE5C2,CU:C;0) 273.00 +500000+5*GHSERCU#
 +2*GHSERCC#; 6000.00  N
REF:pov14 !
PARAMETER G(KSI_FE5C2,MN:C;0) 273.00 +300000+5*GHSERMN#
 +2*GHSERCC#; 6000.00  N
REF:pov14 !
PARAMETER G(KSI_FE5C2,MO:C;0) 273.00 +300000+5*GHSERMO#
 +2*GHSERCC#; 6000.00  N
REF:pov14 !
PARAMETER G(KSI_FE5C2,NB:C;0) 273.00 +300000+5*GHSERNB#
 +2*GHSERCC#; 6000.00  N
REF:pov14 !
PARAMETER G(KSI_FE5C2,NI:C;0) 273.00 +300000+5*GHSERNI#
 +2*GHSERCC#; 6000.00  N
REF:pov14 !
PARAMETER G(KSI_FE5C2,SI:C;0) 273.00 +300000+5*GHSERSI#
 +2*GHSERCC#; 6000.00  N
REF:pov14 !
PARAMETER G(KSI_FE5C2,TI:C;0) 273.00 +300000+5*GHSERTI#
 +2*GHSERCC#; 6000.00  N
REF:pov14 !
PARAMETER G(KSI_FE5C2,V:C;0) 273.00 +300000+5*GHSERVV#
 +2*GHSERCC#; 6000.00  N
REF:pov14 !
PARAMETER G(KSI_FE5C2,W:C;0) 273.00 +300000+5*GHSERWW#
 +2*GHSERCC#; 6000.00  N
REF:pov14 !
$
PARAMETER G(KSI_FE5C2,AL:VA;0) 273.00 +300000+5*GHSERAL#; 6000.00  N
REF:pov14 !
PARAMETER G(KSI_FE5C2,CO:VA;0) 273.00 +300000+5*GHSERCO#; 6000.00  N
REF:pov14 !
PARAMETER G(KSI_FE5C2,CR:VA;0) 273.00 +300000+5*GHSERCR#; 6000.00  N
REF:pov14 !
PARAMETER G(KSI_FE5C2,CU:VA;0) 273.00 +500000+5*GHSERCU#; 6000.00  N
REF:pov14 !
PARAMETER G(KSI_FE5C2,FE:VA;0) 273.00 +300000+5*GHSERFE#; 6000.00  N
REF:pov14 !
PARAMETER G(KSI_FE5C2,MN:VA;0) 273.00 +300000+5*GHSERMN#; 6000.00  N
REF:pov14 !
PARAMETER G(KSI_FE5C2,MO:VA;0) 273.00 +300000+5*GHSERMO#; 6000.00  N
REF:pov14 !
PARAMETER G(KSI_FE5C2,NB:VA;0) 273.00 +300000+5*GHSERNB#; 6000.00  N
REF:pov14 !
PARAMETER G(KSI_FE5C2,NI:VA;0) 273.00 +300000+5*GHSERNI#; 6000.00  N
REF:pov14 !
PARAMETER G(KSI_FE5C2,SI:VA;0) 273.00 +300000+5*GHSERSI#; 6000.00  N
REF:pov14 !
PARAMETER G(KSI_FE5C2,TI:VA;0) 273.00 +300000+5*GHSERTI#; 6000.00  N
REF:pov14 !
PARAMETER G(KSI_FE5C2,V:VA;0) 273.00 +300000+5*GHSERVV#; 6000.00  N
REF:pov14 !
PARAMETER G(KSI_FE5C2,W:VA;0) 273.00 +300000+5*GHSERWW#; 6000.00  N
REF:pov14 !
$
$###########################################################################
$                   THERMODYNAMIC PARAMETERS: ALN
$###########################################################################
$
$ MATCALC_DESCRIPTION: AlN phase description based on assessed solubility product, specifically designed for applications to thermokinetic precipitation simulations in microalloyed steels.
$ MATCALC_PRIORITY: 4
 PHASE ALN  %  2 1   1 !
    CONSTITUENT ALN  : AL : N :  !
PARAMETER G(ALN,AL:N;0) 273.00 -262982+63*T+GHSERAL#+GHSERNN#; 6000.00  N
REF:236 !
$
$###########################################################################
$                   THERMODYNAMIC PARAMETERS: ALN_EQU
$###########################################################################
$
$ MATCALC_DESCRIPTION: New phase description based on calorimetric data.
$ MATCALC_PRIORITY: 4
 PHASE ALN_EQU  %  2 1   1 !
    CONSTITUENT ALN_EQU  : AL,CR : N :  !
PARAMETER G(ALN_EQU,AL:N;0) 273.00 -325000+290*T-46.94867*T*LN(T)
 -0.00189068*T**(+2)+874528*T**(-1)+1.1756e-007*T**(+3); 6000.00  N
REF:pov11 !
PARAMETER G(ALN_EQU,CR:N;0) 273.00 -145000+290*T-46.94867*T*LN(T)
 -0.00189068*T**(+2)+874528*T**(-1)+1.1756e-007*T**(+3); 6000.00  N
REF:pov12 !
PARAMETER L(ALN_EQU,AL,CR:N;0) 273.00 -50000; 6000.00  N
REF:pov12 !
$
$###########################################################################
$                   THERMODYNAMIC PARAMETERS: BN_HP4
$###########################################################################
$
$ MATCALC_DESCRIPTION: Hexagonal Boron Nitride, graphite-type structure.
$ MATCALC_PRIORITY: 4
 PHASE BN_HP4 % 2 1   1 !
   CONSTITUENT BN_HP4  : B : N :  !
PARAMETER G(BN_HP4,B:N;0) 273.00 -250600.0+91.281942*T+GHSERBB#
 +GHSERNN#; 6000.00  N
REF:92 !
$
$###########################################################################
$                   THERMODYNAMIC PARAMETERS: FE4N
$###########################################################################
$
$ MATCALC_PRIORITY: 1
 PHASE FE4N  %  2 4   1 ! 
    CONSTITUENT FE4N  : CR,FE%,MN,NI : N :  !
PARAMETER G(FE4N,CR:N;0) 273.00 -135240+717.87*T-127.18*T*LN(T)
 -0.002899*T**2+450231*T**(-1)-1.0968E-06*T**3; 6000.00  N
REF:22 !
PARAMETER G(FE4N,FE:N;0) 273.00 -38744+73.52*T+4*GHSERFE#
 +GHSERNN#; 6000.00  N
REF:64 !
PARAMETER G(FE4N,MN:N;0) 273.00 -155790+691.0638*T-126.9328*T*LN(T)
   +307417*T**(-1); 2500.00  N
REF:66 !
PARAMETER G(FE4N,NI:N;0) 273.00 -5393+142.97*T-15.65*T*LN(T)
   +0.0154*T**2+4*GHSERNI#+GHSERNN#; 6000.00  N
REF:67 !
PARAMETER L(FE4N,FE,MN:N;0) 273.00 +36297-28.8876*T; 6000.00  N
REF:22 !
$
$###########################################################################
$                   THERMODYNAMIC PARAMETERS: MN6N4
$###########################################################################
$
$ MATCALC_PRIORITY: 1
 PHASE MN6N4  %  2 6   4 !
    CONSTITUENT MN6N4  : MN : N :  !
PARAMETER G(MN6N4,MN:N;0) 273.00 -465614+1428.332*T-251.337*T*LN(T)
   +1027898*T**(-1); 6000.00  N
REF:66 !
$
$###########################################################################
$                   THERMODYNAMIC PARAMETERS: MN6N5
$###########################################################################
$
$ MATCALC_PRIORITY: 1
 PHASE MN6N5  %  2 6   5 !
    CONSTITUENT MN6N5  : MN : N :  !
PARAMETER G(MN6N5,MN:N;0) 273.00 -546880+1591.607*T-276.668*T*LN(T)
   +1297983*T**(-1); 6000.00  N
REF:66 !
$
$###########################################################################
$                   THERMODYNAMIC PARAMETERS: MNSIN2
$###########################################################################
$
$ MATCALC_DESCRIPTION: Precipitate in electrical steels
$ MATCALC_PRIORITY: 1
PHASE MNSIN2 % 3 0.25 0.25 0.5 !
    CONSTITUENT MNSIN2  : MN : SI : N : !
PARAMETER  G(MNSIN2,MN:SI:N;0)  273.00 0.25*GHSERMN#+0.25*GHSERSI#
+0.5*GHSERNN#-86500+43*T; 6000.00  N
REF:pov12 !
$
$###########################################################################
$                   THERMODYNAMIC PARAMETERS: SI3N4
