Repository: gareginaslanyan/ThermoGar

# ThermoGar 0.4.4

ThermoGar — локальное настольное приложение для термодинамических
CALPHAD-расчётов сплавов. Работает без интернета, считает на открытых базах
MatCalc и показывает результат в браузере: таблицы фаз и их составов,
диаграммы состояния, кривые затвердевания, энергии, физические свойства
и кинетику.

> **Исследовательское программное обеспечение.** Сверка с измеренным
> проведена на трёх случаях: качественно база права, количественно доли фаз
> промахиваются в 1,6…2,6 раза — доли фаз следует считать оценкой, а не
> измерением (см. docs/LIMITS_OF_APPLICABILITY.md). Числа получены из
> выбранной термодинамической модели и не заменяют аттестацию материала.

File: databases/converted/mc_ni_v2036_with_mobility.garcalc.tdb (part 10 of 12)
$ GARCALC_CONVERSION
PARAMETER G(PYRR,CU:S;0) 273.00 +GHSERCU#+GHSERSS#; 6000.00  N 
REF:82 !
PARAMETER G(PYRR,FE:S;0) 273.00 +GHSERFE#+GHSERSS#-107518
   -18.19*T+1.78*T*LN(T); 6000.00  N
REF:82 !
PARAMETER G(PYRR,VA:S;0) 273.00 +GHSERSS#+258600; 6000.00  N
REF:82 !
$----------------------Interaction parameters----------------------
PARAMETER L(PYRR,CU,FE:S;0) 273.00 -90000; 6000.00  N
REF:82 !
PARAMETER L(PYRR,FE,VA:S;0) 273.00 -407000+10*T; 6000.00  N
REF:82 !
PARAMETER L(PYRR,FE,VA:S;1) 273.00 +60000+20*T; 6000.00  N
REF:82 !
$
$###########################################################################
$                   THERMODYNAMIC PARAMETERS: TIS
$###########################################################################
$
$ MATCALC_PRIORITY: 1
 PHASE TIS %  2 1   1 !
    CONSTITUENT TIS  : TI : S :  !
PARAMETER G(TIS,TI:S;0) 273.00 +GHSERTI#+GHSERSS#
   -87724-125.24*T; 6000.00  N
REF:pov09 !
$
$###########################################################################
$                   THERMODYNAMIC PARAMETERS: TI4C2S2
$###########################################################################
$
$ MATCALC_PRIORITY: 2
 PHASE TI4C2S2 %  3 4   2   2 !
    CONSTITUENT TI4C2S2  : TI : C : S :  !
PARAMETER G(TI4C2S2,TI:C:S;0) 273.00 +4*GHSERTI#+2*GHSERCC#+2*GHSERSS#
  -449804-348*T; 6000.00  N
REF:pov09 !
$
$###########################################################################
$                   THERMODYNAMIC PARAMETERS: OXIDE PHASES
$###########################################################################
$
$###########################################################################
$                   THERMODYNAMIC PARAMETERS: CORUND
$###########################################################################
$
 TYPE_DEFINITION ( GES A_P_D CORUND MAGNETIC  -3.0    0.28 !
$ MATCALC_DESCRIPTION: corund-structured (Al,Cr,Fe)2O3
$ MATCALC_PRIORITY: 2
 PHASE CORUND  %(  2 2   3 !
   CONSTITUENT CORUND  :AL%,CR%,FE,NI : O :  !
PARAMETER G(CORUND,AL:O;0) 273.00 +GAL2O3#; 6000.00  N 
REF:200 !
PARAMETER G(CORUND,CR:O;0) 273.00 +GCR2O3#; 6000.00  N 
REF:198 !
PARAMETER G(CORUND,FE:O;0) 273.00 +GFE2O3#; 6000.00  N 
REF:196 !
PARAMETER G(CORUND,NI:O;0) 273.00 +2*GHSERNI#
+3*GHSEROO#; 6000.00  N 
REF:pov12 !
$
$------------------Interaction parameters---------------------------
PARAMETER L(CORUND,CR,FE:O;0) 273.00 -100000+50*T; 6000.00  N 
REF:pov12 !
PARAMETER L(CORUND,AL,CR:O;0) 273.00 +120000-50*T; 6000.00  N 
REF:pov12 !
PARAMETER L(CORUND,AL,CR:O;1) 273.00 +1e-8; 6000.00  N 
REF:pov12 !
PARAMETER L(CORUND,AL,FE:O;0) 273.00 +100000; 6000.00  N 
REF:pov12 !
PARAMETER L(CORUND,AL,NI:O;0) 273.00 +200000; 6000.00  N 
REF:pov12 !
$
$----------Magnetic contributions--------------------------------
PARAMETER TC(CORUND,CR:O;0) 273.00 308.6; 6000.00  N 
REF:198 !
PARAMETER BMAGN(CORUND,CR:O;0) 273.00 3; 6000.00  N 
REF:198 !
PARAMETER TC(CORUND,FE:O;0) 273.00 -2867; 6000.00  N 
REF:196 !
PARAMETER BMAGN(CORUND,FE:O;0) 273.00 -25.1; 6000.00  N 
REF:196 !
$
$###########################################################################
$                   THERMODYNAMIC PARAMETERS: HALITE
$###########################################################################
$
$ MATCALC_DESCRIPTION: halite-structured (Cr,Fe,Ni)O
$ MATCALC_PRIORITY: 2
 PHASE HALITE  %  2 1   1 !
   CONSTITUENT HALITE  :AL,CR,FE%,NI% : O :  !
PARAMETER G(HALITE,AL:O;0) 273.00 0.33333*GAL2O3#
+0.33333*GHSERAL#+200000; 6000.00  N 
REF:pov12 !
PARAMETER G(HALITE,CR:O;0) 273.00 0.33333*GCR2O3#
+0.33333*GHSERCR#+100000; 6000.00  N 
REF:pov12 !
PARAMETER G(HALITE,FE:O;0) 273.00 +GFEO#; 6000.00  N 
REF:199 !
PARAMETER G(HALITE,NI:O;0) 273.00 +GNIO#; 6000.00  N 
REF:199 !
$------------------Interaction parameters---------------------------
PARAMETER L(HALITE,AL,CR:O;0) 273.00 +1e-8; 6000.00  N 
REF:pov12 !
PARAMETER L(HALITE,AL,NI:O;0) 273.00 +1e-8; 6000.00  N 
REF:pov12 !
PARAMETER L(HALITE,AL,FE:O;0) 273.00 +1e-8; 6000.00  N 
REF:pov12 !
PARAMETER L(HALITE,CR,FE:O;0) 273.00 -50000; 6000.00  N 
REF:pov12 !
PARAMETER L(HALITE,CR,NI:O;0) 273.00 -50000; 6000.00  N 
REF:pov12 !
PARAMETER L(HALITE,FE,NI:O;0) 273.00 -21995.73+19.74*T; 6000.00  N 
REF:199 !
PARAMETER L(HALITE,FE,NI:O;1) 273.00 -3335.37; 6000.00  N 
REF:199 !
$
$###########################################################################
$                   THERMODYNAMIC PARAMETERS: HF-OXIDES
$###########################################################################
$
$ MATCALC_DESCRIPTION: monoclinic, strengthening dispersoid
$ MATCALC_PRIORITY: 2
 PHASE HF1O2_M  %  2 0.33333  0.66667 !
    CONSTITUENT HF1O2_M  :HF : O:  !
PARAMETER G(HF1O2_M,HF:O;0) 273.00 +0.333333*GHF1O2_S#; 6000.00  N 
  REF:195 !
$
$ MATCALC_DESCRIPTION: tetragonal
$ MATCALC_PRIORITY: 1
 PHASE HF1O2_T  %  2 0.33333  0.66667 !
    CONSTITUENT HF1O2_T  :HF : O:  !
PARAMETER G(HF1O2_T,HF:O;0) 273.00 +0.333333*GHF1O2_S#
 +2736-1.333333*T; 6000.00  N
REF:195 !
$
$ MATCALC_DESCRIPTION: cubic
$ MATCALC_PRIORITY: 1
 PHASE HF1O2_C  %  2 0.33333  0.66667 !
    CONSTITUENT HF1O2_C  :HF : O:  !
PARAMETER G(HF1O2_C,HF:O;0) 273.00 +0.333333*GHF1O2_S#
 +6473.3333-2.66667*T; 6000.00  N
REF:195 !
$
$###########################################################################
$                   THERMODYNAMIC PARAMETERS: LA-OXIDES
$###########################################################################
$
$ MATCALC_DESCRIPTION: hexagonal, strengthening dispersoid
$ MATCALC_PRIORITY: 2
 PHASE LA2O3_A  %  2 2   3 !
    CONSTITUENT LA2O3_A  :LA : O :  !
PARAMETER G(LA2O3_A,LA:O;0) 273.00 +GLA2O3D#; 6000.00 N 
REF:204 !
$
$ MATCALC_DESCRIPTION: ordered hexagonal
$ MATCALC_PRIORITY: 1
 PHASE LA2O3_H  %  2 2   3 !
    CONSTITUENT LA2O3_H  :LA : O :  !
PARAMETER G(LA2O3_H,LA:O;0) 273.00 +GLA2O3H#; 6000.00 N 
REF:204 !
$
$ MATCALC_DESCRIPTION: cubic
$ MATCALC_PRIORITY: 1
 PHASE LA2O3_C  %  2 2   3 !
    CONSTITUENT LA2O3_C  :LA : O :  !
PARAMETER G(LA2O3_C,LA:O;0) 273.00 +GLA2O3X#; 6000.00 N 
REF:204 !
$
$###########################################################################
$                   THERMODYNAMIC PARAMETERS: SIO2
$###########################################################################
$
$ MATCALC_DESCRIPTION: Low Quartz
$ MATCALC_PRIORITY: 2
 PHASE SIO2  %  2 1   2 !
    CONSTITUENT SIO2  :SI : O :  !
PARAMETER G(SIO2,SI:O;0) 273.00 +GSIO2#; 6000.00  N 
REF:201 !
$
$###########################################################################
$                   THERMODYNAMIC PARAMETERS: SPINEL
$###########################################################################
$
$ MATCALC_PRIORITY: 2
 PHASE SPINEL  %  3 1   2 4 !
    CONSTITUENT SPINEL  :AL,CR,FE%,NI% : AL,CR%,FE,NI : O :  !
PARAMETER G(SPINEL,CR:FE:O;0) 273.00 +GHSERCR#+2*GHSERFE#+4*GHSEROO#
 -1200000+350*T-10*T*LN(T); 6000.00  N 
REF:pov12 !
PARAMETER G(SPINEL,FE:FE:O;0) 273.00 +3*GHSERFE#+4*GHSEROO#
 -1150000+440*T-10*T*LN(T); 6000.00  N 
REF:pov12 !
PARAMETER G(SPINEL,NI:AL:O;0) 273.00 +2*GHSERAL#+GHSERNI#+4*GHSEROO#
 -1900000+320*T+12*T*LN(T)-0.004*T**2; 6000.00  N 
REF:pov12 !
PARAMETER G(SPINEL,CR:AL:O;0) 273.00 +2*GHSERAL#+GHSERCR#
+4*GHSEROO#; 6000.00  N 
REF:pov12 !
PARAMETER G(SPINEL,FE:AL:O;0) 273.00 +2*GHSERAL#+GHSERFE#
+4*GHSEROO#-1975000+425*T-10*T*LN(T); 6000.00  N 
REF:pov12 !
PARAMETER G(SPINEL,FE:NI:O;0) 273.00 +2*GHSERNI#+GHSERFE#
+4*GHSEROO#-500000+325*T-10*T*LN(T); 6000.00  N 
REF:pov12 !
PARAMETER G(SPINEL,NI:FE:O;0) 273.00 +2*GHSERFE#+GHSERNI#+4*GHSEROO#
 -1000000+325*T-10*T*LN(T); 6000.00  N 
REF:pov12 !
PARAMETER G(SPINEL,NI:CR:O;0) 273.00 +2*GHSERCR#+GHSERNI#+4*GHSEROO#
 -1240000+300*T-10*T*LN(T); 6000.00  N 
REF:pov12 !
PARAMETER G(SPINEL,CR:NI:O;0) 273.00 +2*GHSERNI#+GHSERCR#
+4*GHSEROO#; 6000.00  N 
REF:pov12 !
PARAMETER G(SPINEL,FE:CR:O;0) 273.00 +2*GHSERCR#+GHSERFE#+4*GHSEROO#
 -1420000+425*T-10*T*LN(T); 6000.00  N 
REF:pov12 !
PARAMETER G(SPINEL,NI:NI:O;0) 273.00 +3*GHSERNI#+4*GHSEROO#; 6000.00  N 
REF:pov12 !
PARAMETER G(SPINEL,CR:CR:O;0) 273.00 +GCR3O4#; 6000.00  N 
REF:pov12 !
PARAMETER G(SPINEL,AL:AL:O;0) 273.00 +3*GHSERAL#+4*GHSEROO#; 6000.00  N 
REF:pov12 !
PARAMETER G(SPINEL,AL:CR:O;0) 273.00 +1*GHSERAL#+2*GHSERCR#
 +4*GHSEROO#; 6000.00  N 
REF:pov12 !
PARAMETER G(SPINEL,AL:FE:O;0) 273.00 +1*GHSERAL#+2*GHSERFE#
 +4*GHSEROO#; 6000.00  N 
REF:pov12 !
PARAMETER G(SPINEL,AL:NI:O;0) 273.00 +1*GHSERAL#+2*GHSERNI#
 +4*GHSEROO#; 6000.00  N 
REF:pov12 !
$------------------Interaction parameters---------------------------
PARAMETER L(SPINEL,NI:CR,FE:O;0) 273.00 +120000-80*T; 6000.00  N 
REF:pov12 !
PARAMETER L(SPINEL,NI:AL,CR:O;0) 273.00 +100000; 6000.00  N 
REF:pov12 !
PARAMETER L(SPINEL,NI:AL,FE:O;0) 273.00 +100000; 6000.00  N 
REF:pov12 !
PARAMETER L(SPINEL,FE:AL,CR:O;0) 273.00 +1e-8; 6000.00  N 
REF:pov12 !
$
$###########################################################################
$                   THERMODYNAMIC PARAMETERS: TI-OXIDES
$###########################################################################
$
$ MATCALC_DESCRIPTION: Note: fully oxidized compound without oxygen vacancies
$ MATCALC_PRIORITY: 1
 PHASE TIO2  %  2 1   2 !
    CONSTITUENT TIO2  :TI : O :  !
PARAMETER G(TIO2,TI:O;0) 273.00 -976986.6+484.74037*T-77.76175*T*LN(T)
  -67156800*T**(-2)+1683920*T**(-1); 6000.00  N 
REF:202 !
$
$ MATCALC_PRIORITY: 1
 PHASE TI2O3  %  2 2   3 !
    CONSTITUENT TI2O3  :TI : O :  !
PARAMETER G(TI2O3,TI:O;0) 273.00 +GTI2O3#; 6000.00  N 
REF:202 !
$
$###########################################################################
$                   THERMODYNAMIC PARAMETERS: TRIDYMITE
$###########################################################################
$
$ MATCALC_DESCRIPTION: Tridymite
$ MATCALC_PRIORITY: 0
 PHASE TRID  %  2 1   2 !
    CONSTITUENT TRID  :SI : O :  !
PARAMETER G(TRID,SI:O;0) 273.00 +GTRID#; 6000.00  N 
REF:201 !
$
$###########################################################################
$                   THERMODYNAMIC PARAMETERS: Y-OXIDES
$###########################################################################
$
$ MATCALC_DESCRIPTION: cubic Yttrium oxide, strengthening dispersoid
$ MATCALC_PRIORITY: 2
 PHASE Y2O3_C  %  2 2   3 !
    CONSTITUENT Y2O3_C  :Y : O :  !
PARAMETER G(Y2O3_C,Y:O;0) 273.00 +GY2O3C#; 6000.00  N 
REF:211 !
$
$ MATCALC_DESCRIPTION: hexagonal Yttrium oxide, strengthening dispersoid
$ MATCALC_PRIORITY: 2
 PHASE Y2O3_H  %  2 2   3 !
    CONSTITUENT Y2O3_H  :Y : O :  !
PARAMETER G(Y2O3_H,Y:O;0) 273.00 +GY2O3H#; 6000.00  N 
REF:211 !
$

$
$ MATCALC_DESCRIPTION: for thermodynamic properties calculations only
$ MATCALC_PRIORITY: 0
 PHASE O1_GAS % 1  1.0 !
    CONSTITUENT O1_GAS :O : !
PARAMETER G(O1_GAS,O;0)
 273.00 GHSEROO#; 6000.00  N
REF:0 !


$*****************************************************************************
$
$ E) List of references
$
$*****************************************************************************
$

$$$$$$$$$$$$$$$$$$$$$$$$$$$$$$$$$$$$$$$$$$$$$$$$$$$$$$$$$$$$$$$$$$$$$$$$$$$$$$
$ GARCALC MOBILITY BLOCK
$ Source DDB: mc_ni_v2012.ddb
$ Compatible MQ/MF/DQ/DF parameters were selected against the
$ elements and phases declared by the thermodynamic TDB.
$ Incompatible source commands are retained below as comments.
$$$$$$$$$$$$$$$$$$$$$$$$$$$$$$$$$$$$$$$$$$$$$$$$$$$$$$$$$$$$$$$$$$$$$$$$$$$$$$

$ --- MatCalc diffusion settings (parsed but not evaluated by pycalphad) ---

DIFFUSION  MAGNETIC  BCC_A2 
    ALPHA=0.3 
    ALPHA2&C=1.8 
    ALPHA2&N=0.6  
REF:15_16 !

$ --- Mobility helper functions ---

FUNCTION QCU_FCC 273.00  +204670; 6000.00  N
REF:10 !

FUNCTION D0CU_FCC 273.00  +6.0E-5-4.7E-8*T+2.5e-11*T**2; 6000.00 N
REF:10 !

FUNCTION QFE_FCC 273.00  +286000; 6000.00  N
REF:18 !

FUNCTION D0FE_FCC 273.00  +7.0E-5; 6000.00  N
REF:18 !

FUNCTION QNI_FCC 273.00  +287000; 6000.00  N
REF:18 !

FUNCTION D0NI_FCC 273.00  +0.000226; 6000.00  N
REF:18 !

FUNCTION QFE_BCC 273.00 +218000; 6000.00  N
REF:14 !

FUNCTION D0FE_BCC 273.00 +4.6E-5; 6000.00  N
REF:14 !

$ --- Compatible mobility parameters ---

PARAMETER MQ(FCC_A1&AL,*) 273.00  -284000+R*T*LN(7.5E-4); 6000.00  N
REF:12 !

PARAMETER MQ(FCC_A1&AL,AL:*) 273.00  -142000+R*T*LN(1.71E-4); 6000.00  N
REF:12 !

PARAMETER MQ(FCC_A1&AL,CO:*) 273.00  -286000+R*T*LN(3.5E-4); 6000.00  N
REF:38 !

PARAMETER MQ(FCC_A1&AL,CR:*) 273.00  -235000-82*T; 6000.00  N
REF:12 !

PARAMETER MQ(FCC_A1&AL,FE:*) 273.00  -QFE_FCC
 +R*T*LN(5.0*D0FE_FCC); 6000.00  N
REF:31 !

PARAMETER MQ(FCC_A1&AL,AL,CR:*;0) 273.00  +335000; 6000.00  N
REF:12 !

PARAMETER MQ(FCC_A1&AL,AL,NI:*;0) 273.00  -41300-91.2*T; 6000.00  N
REF:12 !

PARAMETER MQ(FCC_A1&AL,AL,TI:*;0) 273.00  +335000; 6000.00  N
REF:20 !

PARAMETER MQ(FCC_A1&AL,CR,NI:*;0) 273.00  -53200; 6000.00  N
REF:12 !

PARAMETER MQ(FCC_A1&AL,NI,TI:*;0) 273.00  -53200; 6000.00  N
REF:20 !

PARAMETER MQ(FCC_A1&B,*) 273.00  -96287+R*T*LN(6.6E-7); 6000.00  N
REF:33 !

PARAMETER MQ(FCC_A1&B,FE:*) 273.00  -110929+R*T*LN(2.6E-7); 6000.00  N
REF:33 !

PARAMETER MQ(FCC_A1&B,NI:*) 273.00  -96287+R*T*LN(6.6E-7); 6000.00  N
REF:33 !

PARAMETER MQ(FCC_A1&C,*) 273.00  -154700-81.7*T; 6000.00  N
REF:13 !

PARAMETER MQ(FCC_A1&C,CR:VA) 273.00  -150000-90*T; 6000.00  N
REF:13 !

PARAMETER MQ(FCC_A1&C,FE:VA) 273.00  -147724+32.809*T
 +R*T*LN(4.529E-7); 6000.00  N
REF:22 !

PARAMETER MQ(FCC_A1&C,NI:VA) 273.00  -154700-81.7*T; 6000.00  N
REF:13 !

PARAMETER MQ(FCC_A1&C,FE:C) 273.00  +72078-16.009*T
 +R*T*LN(4.529E-7); 6000.00  N
REF:22 !

PARAMETER MQ(FCC_A1&C,NI:C) 273.00  -154700-31*T; 6000.00  N
REF:13 !

PARAMETER MQ(FCC_A1&C,CR,FE:VA;0) 273.00  -240000+170*T; 6000.00  N
REF:13 !

PARAMETER MQ(FCC_A1&C,CR,NI:VA;0) 273.00  -74000; 6000.00  N
REF:13 !

PARAMETER MQ(FCC_A1&C,FE,NI:VA;0) 273.00  +5000; 6000.00  N
REF:13 !

PARAMETER MQ(FCC_A1&C,FE,NI:VA;1) 273.00  +15000; 6000.00  N
REF:13 !

PARAMETER MQ(FCC_A1&C,FE,NI:VA;2) 273.00  +1e-8; 6000.00  N
REF:13 !

PARAMETER MQ(FCC_A1&C,CR,FE:C;0) 273.00  -240000+170*T; 6000.00  N
REF:13 !

PARAMETER MQ(FCC_A1&C,CR,NI:C;0) 273.00  -74000; 6000.00  N
REF:13 !

PARAMETER MQ(FCC_A1&C,FE,NI:C;0) 273.00  +5000; 6000.00  N
REF:13 !

PARAMETER MQ(FCC_A1&C,FE,NI:C;1) 273.00  +15000; 6000.00  N
REF:13 !

PARAMETER MQ(FCC_A1&C,FE,NI:C;2) 273.00  +1e-8; 6000.00  N
REF:13 !

PARAMETER MQ(FCC_A1&CO,*) 273.00  -284724-69.23*T; 6000.00  N
REF:34 !

PARAMETER MQ(FCC_A1&CO,AL:*) 273.00  -261700+R*T*LN(0.64); 6000.00  N 
REF:pov10 !

PARAMETER MQ(FCC_A1&CO,CO:*) 273.00  -286175-76*T; 6000.00  N
REF:20 !

PARAMETER MQ(FCC_A1&CO,FE:*) 273.00  -301900-76.58*T; 6000.00  N
REF:36 !

PARAMETER MQ(FCC_A1&CO,NI:*) 273.00  -284169-67.6*T; 6000.00  N
REF:20 !

PARAMETER MQ(FCC_A1&CO,CO,FE:*;0) 273.00  +305495-201.71*T; 6000.00  N
REF:34 !

PARAMETER MQ(FCC_A1&CO,CO,NI:*;0) 273.00  +10787-11.5*T; 6000.00  N
REF:20 !

PARAMETER MQ(FCC_A1&CO,CO,FE,NI:*;0) 273.00  -826550; 6000.00  N
REF:35 !

PARAMETER MQ(FCC_A1&CO,CO,FE,NI:*;1) 273.00  +319460; 6000.00  N
REF:34 !

PARAMETER MQ(FCC_A1&CO,CO,FE,NI:*;2) 273.00  +494820; 6000.00  N
REF:34 !

PARAMETER MQ(FCC_A1&CR,*) 273.00  -287000-64.4*T; 6000.00  N
REF:19 !

PARAMETER MQ(FCC_A1&CR,AL:*) 273.00  -261700+R*T*LN(0.64); 6000.00  N
REF:12 !

PARAMETER MQ(FCC_A1&CR,CO:*) 273.00  -253301-97.97*T; 6000.00  N
REF:pov10 !

PARAMETER MQ(FCC_A1&CR,CU:*) 273.00  -195000-85.62*T; 6000.00  N
REF:50 !

PARAMETER MQ(FCC_A1&CR,CR:*) 273.00  -235000-82.0*T; 6000.00  N
REF:12 !

PARAMETER MQ(FCC_A1&CR,FE:*) 273.00  -286000-71.9*T; 6000.00  N
REF:19 !

PARAMETER MQ(FCC_A1&CR,NI:*) 273.00  -287000-64.4*T; 6000.00  N
REF:12 !

PARAMETER MQ(FCC_A1&CR,AL,CR:*;0) 273.00  +487000; 6000.00  N
REF:12 !

PARAMETER MQ(FCC_A1&CR,AL,NI:*;0) 273.00  -118000; 6000.00  N
REF:12 !

PARAMETER MQ(FCC_A1&CR,CR,FE:*;0) 273.00  -105000; 6000.00  N
REF:19 !

PARAMETER MQ(FCC_A1&CR,CR,NI:*;0) 273.00  -68000; 6000.00  N
REF:12 !

PARAMETER MQ(FCC_A1&CR,FE,NI:*;0) 273.00  +16100; 6000.00  N
REF:17 !

PARAMETER MQ(FCC_A1&CR,CR,FE,NI:*;0) 273.00  +310000; 6000.00  N
REF:17 !

PARAMETER MQ(FCC_A1&CR,CR,FE,NI:*;1) 273.00  +320000; 6000.00  N
REF:17 !

PARAMETER MQ(FCC_A1&CR,CR,FE,NI:*;2) 273.00  +120000; 6000.00  N
REF:17 !

PARAMETER MQ(FCC_A1&CU,*) 273.00  -287000+R*T*LN(0.003); 6000.00  N
REF:11 !

PARAMETER MQ(FCC_A1&CU,AL:*) 273.00  -133900
 +R*T*LN(4.44E-5); 6000.00  N
REF:24 !

PARAMETER MQ(FCC_A1&CU,CU:*) 273.00  -QCU_FCC
 +R*T*LN(1.0*D0CU_FCC); 6000.00  N
REF:10 !

PARAMETER MQ(FCC_A1&CU,FE:*) 273.00  -QFE_FCC
 +R*T*LN(1.0*D0FE_FCC); 6000.00  N
REF:31 !

PARAMETER MQ(FCC_A1&CU,NI:*) 273.00  -287000+R*T*LN(0.003); 6000.00  N
REF:11 !

PARAMETER MQ(FCC_A1&FE,*) 273.00  -287000-67.5*T; 6000.00  N
REF:18 !

PARAMETER MQ(FCC_A1&FE,AL:*) 273.00  -214000+R*T*LN(3.62E-1); 6000.00  N
REF:24 !

PARAMETER MQ(FCC_A1&FE,CO:*) 273.00  -253301-97.97*T; 6000.00  N
REF:36 !

PARAMETER MQ(FCC_A1&FE,CR:*) 273.00 -235000-82.0*T; 6000.00  N
REF:19 !

PARAMETER MQ(FCC_A1&FE,FE:*) 273.00  -QFE_FCC
 +R*T*LN(D0FE_FCC); 6000.00  N
REF:18 !

PARAMETER MQ(FCC_A1&FE,NI:*) 273.00  -287000-67.5*T; 6000.00  N
REF:18 !

PARAMETER MQ(FCC_A1&FE,CO,FE:*;0) 273.00  -63300+48.68*T; 6000.00  N
REF:34 !

PARAMETER MQ(FCC_A1&FE,CR,FE:*;0) 273.00  +15900; 6000.00  N
REF:19 !

PARAMETER MQ(FCC_A1&FE,CR,NI:*;0) 273.00  -77500; 6000.00  N
REF:17 !

PARAMETER MQ(FCC_A1&FE,FE,NI:*;0) 273.00  -115000+104*T; 6000.00  N
REF:18 !

PARAMETER MQ(FCC_A1&FE,FE,NI:*;1) 273.00  +78800-73.3*T; 6000.00  N
REF:18 !

PARAMETER MQ(FCC_A1&FE,CO,FE,NI:*;0) 273.00  +8688; 6000.00  N
REF:35 !

PARAMETER MQ(FCC_A1&FE,CO,FE,NI:*;1) 273.00  +514100; 6000.00  N
REF:35 !

PARAMETER MQ(FCC_A1&FE,CO,FE,NI:*;2) 273.00  -265830; 6000.00  N
REF:35 !

PARAMETER MQ(FCC_A1&FE,CR,FE,NI:*;0) 273.00  -740000; 6000.00  N
REF:17 !

PARAMETER MQ(FCC_A1&FE,CR,FE,NI:*;1) 273.00  -540000; 6000.00  N
REF:17 !

PARAMETER MQ(FCC_A1&FE,CR,FE,NI:*;2) 273.00  +750000; 6000.00  N
REF:17 !

PARAMETER MQ(FCC_A1&HF,*) 273.00  -251956-71.2*T; 6000.00  N
REF:20 !

PARAMETER MQ(FCC_A1&HF,HF:*) 273.00  -235350-123*T; 6000.00  N
REF:20 !

PARAMETER MQ(FCC_A1&LA,*) 273.00  -252500+R*T*LN(0.55E-4); 6000.00  N
REF:pov12 !

PARAMETER MQ(FCC_A1&MN,*) 273.00  -QNI_FCC+R*T*LN(2.0*D0NI_FCC); 6000.00  N
REF:pov10 !

PARAMETER MQ(FCC_A1&MN,AL:*) 273.00  -211500+R*T*LN(1.35E-2); 6000.00  N
REF:24 !

PARAMETER MQ(FCC_A1&MN,FE:*) 273.00  -QFE_FCC
 +R*T*LN(2.0*D0FE_FCC); 6000.00  N
REF:31 !

PARAMETER MQ(FCC_A1&MN,NI:*) 273.00  -QNI_FCC
 +R*T*LN(2.0*D0NI_FCC); 6000.00  N
REF:31 !

PARAMETER MQ(FCC_A1&MO,*) 273.00  -267585-79.5*T; 6000.00  N
REF:20 !

PARAMETER MQ(FCC_A1&MO,CO:*) 273.00  -256943+R*T*LN(1.2061e-5); 6000.00  N
REF:11 !

PARAMETER MQ(FCC_A1&MO,FE:*) 273.00  -QFE_FCC
 +R*T*LN(3.0*D0FE_FCC); 6000.00  N
REF:31 !

PARAMETER MQ(FCC_A1&MO,MO:*) 273.00  -254975+R*T*LN(5.5301e-5); 6000.00  N
REF:20 !

PARAMETER MQ(FCC_A1&MO,NI:*) 273.00  -267585-79.5*T; 6000.00  N
REF:20 !

PARAMETER MQ(FCC_A1&N,*) 273.00  -95600+R*T*LN(+3e-010); 6000.00  N
REF:43 !

PARAMETER MQ(FCC_A1&N,FE:*) 273.00 -168560+R*T*LN(0.91E-4); 6000.00  N
REF:11 !

PARAMETER MQ(FCC_A1&NB,*) 273.00  -215000+R*T*LN(+2e-006); 6000.00  N
REF:21 !

PARAMETER MQ(FCC_A1&NB,NB:*) 273.00  -350000+R*T*LN(1,00E-4); 6000.00  N
REF:pov10 !

PARAMETER MQ(FCC_A1&NB,FE:*) 273.00  -QFE_FCC
 +R*T*LN(6.0*D0FE_FCC); 6000.00  N
REF:31 !

PARAMETER MQ(FCC_A1&NI,*) 273.00  -287000-69.8*T; 6000.00  N
REF:12 !

PARAMETER MQ(FCC_A1&NI,AL:*) 273.00  -145900+R*T*LN(0.00044); 6000.00  N
REF:12 !

PARAMETER MQ(FCC_A1&NI,CO:*) 273.00  -270348-87.3*T; 6000.00  N
REF:20 !

PARAMETER MQ(FCC_A1&NI,CR:*) 273.00  -235000-82.0*T; 6000.00  N
REF:19 !

PARAMETER MQ(FCC_A1&NI,FE:*) 273.00  -286000-86.0*T; 6000.00  N
REF:18 !

PARAMETER MQ(FCC_A1&NI,HF:*) 273.00  -286182-84.5*T; 6000.00  N
REF:20 !

PARAMETER MQ(FCC_A1&NI,MO:*) 273.00  -286000-86.0*T; 6000.00  N
REF:pov10 !

PARAMETER MQ(FCC_A1&NI,NI:*) 273.00  -287000-69.8*T; 6000.00  N
REF:18 !

PARAMETER MQ(FCC_A1&NI,SI:*) 273.00  -123900+R*T*LN(0.35E-4); 6000.00  N
REF:45 !

PARAMETER MQ(FCC_A1&NI,TI:*) 273.00  -287000-69.8*T; 6000.00  N
REF:20 !

PARAMETER MQ(FCC_A1&NI,W:*) 273.00  -628250+R*T*LN(0.00047835); 6000.00  N
REF:20 !

PARAMETER MQ(FCC_A1&NI,AL,CR:*;0) 273.00  -211000; 6000.00  N
REF:12 !

PARAMETER MQ(FCC_A1&NI,AL,NI:*;0) 273.00  -113000+65.5*T; 6000.00  N
REF:12 !

PARAMETER MQ(FCC_A1&NI,AL,TI:*;0) 273.00  -211000; 6000.00  N
REF:20 !

PARAMETER MQ(FCC_A1&NI,CO,NI:*;0) 273.00  +7866+7.65*T; 6000.00  N
REF:48 !

PARAMETER MQ(FCC_A1&NI,CR,FE:*;0) 273.00  -119000; 6000.00  N
REF:17 !

PARAMETER MQ(FCC_A1&NI,CR,NI:*;0) 273.00  -81000; 6000.00  N
REF:19 !

PARAMETER MQ(FCC_A1&NI,FE,NI:*;0) 273.00  +124000-51.4*T; 6000.00  N
REF:18 !

PARAMETER MQ(FCC_A1&NI,FE,NI:*;1) 273.00  -300000+213*T; 6000.00  N
REF:18 !

PARAMETER MQ(FCC_A1&NI,NI,TI:*;0) 273.00  -81000; 6000.00  N
REF:20 !

PARAMETER MQ(FCC_A1&NI,NI,W:*;0) 273.00  +175736; 6000.00  N
REF:20 !

PARAMETER MQ(FCC_A1&NI,CO,FE,NI:*;0) 273.00  -185730; 6000.00  N
REF:35 !

PARAMETER MQ(FCC_A1&NI,CO,FE,NI:*;1) 273.00  -6610; 6000.00  N
REF:35 !

PARAMETER MQ(FCC_A1&NI,CO,FE,NI:*;2) 273.00  -38480; 6000.00  N
REF:35 !

PARAMETER MQ(FCC_A1&NI,CR,FE,NI:*;0) 273.00  +1840000; 6000.00  N
REF:17 !

PARAMETER MQ(FCC_A1&NI,CR,FE,NI:*;1) 273.00  +670000; 6000.00  N
REF:17 !

PARAMETER MQ(FCC_A1&NI,CR,FE,NI:*;2) 273.00  -1120000; 6000.00  N
REF:17 !

PARAMETER MQ(FCC_A1&O,*) 273.00  -260000+R*T*LN(3); 6000.00  N
REF:pov12 !

PARAMETER MQ(FCC_A1&O,FE:*) 273.00  -167500+R*T*LN(3.5E-4); 6000.00  N
REF:pov12 !

PARAMETER MQ(FCC_A1&S,*) 273.00 -219000+R*T*LN(1.4E-4); 6000.00  N
REF:43 !

PARAMETER MQ(FCC_A1&S,CU:*) 273.00 -QCU_FCC+R*T*LN(0.0018); 6000.00  N
REF:32 !

PARAMETER MQ(FCC_A1&S,FE:*) 273.00 -222350+R*T*LN(0.0002); 6000.00  N
REF:pov12 !

PARAMETER MQ(FCC_A1&SI,*) 273.00  -250000+R*T*LN(3E-5); 6000.00  N
REF:pov13 !

PARAMETER MQ(FCC_A1&SI,AL:*) 273.00  -123900+R*T*LN(0.35E-4); 6000.00  N
REF:46 !

PARAMETER MQ(FCC_A1&SI,FE:*) 273.00  -QFE_FCC
 +R*T*LN(10.0*D0FE_FCC); 6000.00  N
REF:31 !

PARAMETER MQ(FCC_A1&SI,NI:*) 273.00  -250000+R*T*LN(3E-5); 6000.00  N
REF:pov10 !

PARAMETER MQ(FCC_A1&SI,SI:*) 273.00  -123900+R*T*LN(0.35E-4); 6000.00  N
REF:45 !

PARAMETER MQ(FCC_A1&SI,AL,SI:*;0) 273.00 -178508.9; 6000.00 N
REF:45 !

PARAMETER MQ(FCC_A1&TI,*) 273.00  -256900+R*T*LN(8.6e-5); 6000.00  N
REF:20 !

PARAMETER MQ(FCC_A1&TI,AL:*) 273.00  -260000+R*T*LN(1.12e-1); 6000.00  N
REF:47 !

PARAMETER MQ(FCC_A1&TI,FE:*) 273.00  -QFE_FCC
 +R*T*LN(4.0*D0FE_FCC); 6000.00  N
REF:31 !

PARAMETER MQ(FCC_A1&TI,TI:*) 273.00  -256900-77.8*T; 6000.00  N
REF:20 !

PARAMETER MQ(FCC_A1&TI,AL,NI:*;0) 273.00  -175000; 6000.00  N
REF:pov13 !

PARAMETER MQ(FCC_A1&TI,AL,TI:*;0) 273.00  +275000; 6000.00  N
REF:pov13 !

PARAMETER MQ(FCC_A1&TI,NI,TI:*;0) 273.00  -68000; 6000.00  N
REF:20 !

PARAMETER MQ(FCC_A1&V,*) 273.00  -QNI_FCC+R*T*LN(0.00025); 6000.00  N
REF:11 !

PARAMETER MQ(FCC_A1&V,AL:*) 273.00  -302500+R*T*LN(1.6E0); 6000.00  N
REF:24 !

PARAMETER MQ(FCC_A1&V,CR:*) 273.00  -419000+R*T*LN(381E-4); 6000.00  N
REF:11 !

PARAMETER MQ(FCC_A1&V,FE:*) 273.00  -QFE_FCC
 +R*T*LN(5.0*D0FE_FCC); 6000.00  N
REF:31 !

PARAMETER MQ(FCC_A1&V,NI:*) 273.00  -QNI_FCC+R*T*LN(0.00025); 6000.00  N
REF:11 !

PARAMETER MQ(FCC_A1&V,V:*) 273.00  -334680+R*T*LN(0.288E-4); 6000.00  N
REF:11 !

PARAMETER MQ(FCC_A1&W,*) 273.00  -282130-87.2*T; 6000.00  N
REF:20 !

PARAMETER MQ(FCC_A1&W,FE:*) 273.00  -QFE_FCC
 +R*T*LN(4.0*D0FE_FCC); 6000.00  N
REF:31 !

PARAMETER MQ(FCC_A1&W,NI:*) 273.00  -282130-87.2*T; 6000.00  N
REF:20 !

PARAMETER MQ(FCC_A1&W,W:*) 273.00  -311423+R*T*LN(0.00021866); 6000.00  N
REF:20 !

PARAMETER MQ(FCC_A1&W,NI,W:*) 273.00  -97025; 6000.00  N
REF:20 !

PARAMETER MQ(FCC_A1&Y,*) 273.00  -252500+R*T*LN(0.55E-4); 6000.00  N
REF:pov12 !

PARAMETER MQ(FCC_A1&ZR,*) 273.00  -255690+R*T*LN(4.69E-4); 6000.00  N
REF:51 !

PARAMETER MQ(FCC_A1&ZR,CU:*) 273.00  -150000-45*T; 6000.00  N
REF:pov23 !

PARAMETER MQ(BCC_A2&CU,*) 250.00 -218000; 6000.00  N
REF:31 !

PARAMETER MF(BCC_A2&CU,*) 250.00 +R*T*LN(9.2e-5); 6000.00  N
REF:31 !

PARAMETER MQ(BCC_A2&NI,*) 273.00 -140000; 6000.00  N
REF:pov12 !

PARAMETER MF(BCC_A2&NI,*) 273.00 +R*T*LN(1E-6); 6000.00  N
REF:pov12 !

PARAMETER MQ(BCC_A2&TI,*) 273.00 -190000; 6000.00  N
REF:pov12 !

PARAMETER MF(BCC_A2&TI,*) 273.00 +R*T*LN(8E-5); 6000.00  N
REF:pov12 !

PARAMETER MQ(BCC_A2&TI,TI:*) 273.00 -147686+22.28*T; 6000.00  N
REF:42 !

PARAMETER MF(BCC_A2&TI,TI:*) 273.00 -151*T; 6000.00  N
REF:42 !

PARAMETER MQ(BCC_B2&NI,NI:TI:*;0) 273.00 -110000; 6000.00  N
REF:pov22 !

PARAMETER MQ(BCC_B2&NI,TI:NI:*;0) 273.00 -110000; 6000.00  N
REF:pov22 !

PARAMETER MQ(BCC_B2&TI,NI:TI:*;0) 273.00 -125000; 6000.00  N
REF:pov12 !

PARAMETER MQ(BCC_B2&TI,TI:NI:*;0) 273.00 -125000; 6000.00  N
REF:pov12 !

PARAMETER MQ(NIAL&AL,NI:*:*;0) 273.00 -350000-69.8*T; 6000.00  N
REF:pov25 !

PARAMETER MQ(NIAL&CO,NI:*:*;0) 273.00 -350000-69.8*T; 6000.00  N
REF:pov25 !

PARAMETER MQ(NIAL&CR,NI:*:*;0) 273.00 -350000-69.8*T; 6000.00  N
REF:pov25 !

PARAMETER MQ(NIAL&NI,NI:*:*;0) 273.00 -350000-69.8*T; 6000.00  N
REF:pov25 !

PARAMETER MQ(NIAL&TI,NI:*:*;0) 273.00 -350000-69.8*T; 6000.00  N
REF:pov25 !

PARAMETER MQ(NIAL&CO,AL:*:*;0) 273.00 -350000-69.8*T; 6000.00  N
REF:pov25 !

PARAMETER MQ(NIAL&CR,AL:*:*;0) 273.00 -350000-69.8*T; 6000.00  N
REF:pov25 !

PARAMETER MQ(NIAL&NI,AL:*:*;0) 273.00 -350000-69.8*T; 6000.00  N
REF:pov25 !

PARAMETER MQ(NIAL&TI,AL:*:*;0) 273.00 -350000-69.8*T; 6000.00  N
REF:pov25 !

PARAMETER MQ(NIAL&AL,CO:*:*;0) 273.00 -350000-69.8*T; 6000.00  N
REF:pov25 !

PARAMETER MQ(NIAL&CR,CO:*:*;0) 273.00 -350000-69.8*T; 6000.00  N
REF:pov25 !

PARAMETER MQ(NIAL&NI,CO:*:*;0) 273.00 -350000-69.8*T; 6000.00  N
REF:pov25 !

PARAMETER MQ(NIAL&TI,CO:*:*;0) 273.00 -350000-69.8*T; 6000.00  N
REF:pov25 !

PARAMETER MQ(NIAL&AL,CR:*:*;0) 273.00 -350000-69.8*T; 6000.00  N
REF:pov25 !

PARAMETER MQ(NIAL&CO,CR:*:*;0) 273.00 -350000-69.8*T; 6000.00  N
REF:pov25 !

PARAMETER MQ(NIAL&NI,CR:*:*;0) 273.00 -350000-69.8*T; 6000.00  N
REF:pov25 !

PARAMETER MQ(NIAL&TI,CR:*:*;0) 273.00 -350000-69.8*T; 6000.00  N
REF:pov25 !

$ --- DDB commands disabled for this thermodynamic element set ---

$ GARCALC_DISABLED_MOBILITY: species absent from thermodynamic TDB: RU
$PARAMETER MQ(FCC_A1&CO,RU:*) 273.00  -382950-109.4*T; 6000.00  N
$REF:48
$!

$ GARCALC_DISABLED_MOBILITY: species absent from thermodynamic TDB: GE
$PARAMETER MQ(FCC_A1&GE,*) 273.00  -265550.7-69.73*T; 6000.00  N
$REF:49
$!

$ GARCALC_DISABLED_MOBILITY: species absent from thermodynamic TDB: GE
$PARAMETER MQ(FCC_A1&GE,GE:*) 273.00  -286000-60.4*T; 6000.00  N
$REF:49
$!

$ GARCALC_DISABLED_MOBILITY: species absent from thermodynamic TDB: GE
$PARAMETER MQ(FCC_A1&GE,GE,NI:*;0) 273.00  +624235.9; 6000.00  N
$REF:49
$!

$ GARCALC_DISABLED_MOBILITY: species absent from thermodynamic TDB: GE
$PARAMETER MQ(FCC_A1&GE,GE,NI:*;1) 273.00  +709857.6; 6000.00  N
$REF:49
$!

$ GARCALC_DISABLED_MOBILITY: species absent from thermodynamic TDB: RE
$PARAMETER MQ(FCC_A1&NI,RE:*) 273.00  -294401-105*T; 6000.00  N
$REF:20
$!

$ GARCALC_DISABLED_MOBILITY: species absent from thermodynamic TDB: RU
$PARAMETER MQ(FCC_A1&NI,RU:*) 273.00  -294401-105*T; 6000.00  N
$REF:48
$!

$ GARCALC_DISABLED_MOBILITY: species absent from thermodynamic TDB: TA
$PARAMETER MQ(FCC_A1&NI,TA:*) 273.00  -443736-96*T; 6000.00  N
$REF:20
$!

$ GARCALC_DISABLED_MOBILITY: species absent from thermodynamic TDB: RE
$PARAMETER MQ(FCC_A1&NI,NI,RE:*;0) 273.00  -157409; 6000.00  N
$REF:20
$!

$ GARCALC_DISABLED_MOBILITY: species absent from thermodynamic TDB: RU
$PARAMETER MQ(FCC_A1&NI,NI,RU:*;0) 273.00  +309918.61; 6000.00  N
$REF:48
$!

$ GARCALC_DISABLED_MOBILITY: species absent from thermodynamic TDB: TA
$PARAMETER MQ(FCC_A1&NI,NI,TA:*;0) 273.00  -668454; 6000.00  N
$REF:20
$!

$ GARCALC_DISABLED_MOBILITY: species absent from thermodynamic TDB: RE
$PARAMETER MQ(FCC_A1&RE,*) 273.00  -278817-105*T; 6000.00  N
$REF:20
$!

$ GARCALC_DISABLED_MOBILITY: species absent from thermodynamic TDB: RE
$PARAMETER MQ(FCC_A1&RE,RE:*) 273.00  -382950-109.4*T; 6000.00  N
$REF:20
$!

$ GARCALC_DISABLED_MOBILITY: species absent from thermodynamic TDB: RE
$PARAMETER MQ(FCC_A1&RE,NI,RE:*;0) 273.00  +239128; 6000.00  N
$REF:20
$!

$ GARCALC_DISABLED_MOBILITY: species absent from thermodynamic TDB: RU
$PARAMETER MQ(FCC_A1&RU,*) 273.00  -304489.39-68.97*T; 6000.00  N
$REF:48
$!

$ GARCALC_DISABLED_MOBILITY: species absent from thermodynamic TDB: RU
$PARAMETER MQ(FCC_A1&RU,CO:*) 273.00  -304489.39-68.97*T; 6000.00  N
$REF:48
$!

$ GARCALC_DISABLED_MOBILITY: species absent from thermodynamic TDB: RU
$PARAMETER MQ(FCC_A1&RU,RU:*) 273.00  -386130-73.9*T; 6000.00  N
$REF:48
$!

$ GARCALC_DISABLED_MOBILITY: species absent from thermodynamic TDB: RU
$PARAMETER MQ(FCC_A1&RU,NI,RU:*;0) 273.00  +11419.67; 6000.00  N
$REF:48
$!

$ GARCALC_DISABLED_MOBILITY: species absent from thermodynamic TDB: TA
$PARAMETER MQ(FCC_A1&TA,*) 273.00  -267729-79.9*T; 6000.00  N
$REF:20
$!

$ GARCALC_DISABLED_MOBILITY: species absent from thermodynamic TDB: TA
$PARAMETER MQ(FCC_A1&TA,TA:*) 273.00  -268253-108.6*T; 6000.00  N
$REF:20
$!

$ GARCALC_DISABLED_MOBILITY: species absent from thermodynamic TDB: TA
$PARAMETER MQ(FCC_A1&TA,FE:*) 273.00  -QFE_FCC
$ +R*T*LN(6.0*D0FE_FCC); 6000.00  N
$REF:31
$!

$ GARCALC_DISABLED_MOBILITY: species absent from thermodynamic TDB: TA
$PARAMETER MQ(FCC_A1&TA,NI,TA:*;0) 273.00  -163380-15.97*T; 6000.00  N
$REF:20
$!

LIST_OF_REFERENCES
NUMBER SOURCE
A00201-0    unary               A.T. Dinsdale, 
                                  SGTE Data of pure elements, 
                                  CALPHAD, Vol. 15, No. 4, pp 317-425, 1991.
A00050-10   Al-C-Fe             K.C.H. Kumar, V. Raghavan, 
                                  A thermodynamic analysis of the Fe-C-Al system, 
                                  J. Alloy Phase diagr., Vol. 12, pp 275-286, 1991. 
A00042-11   C-Cr-Fe-Ni-V-W      B.J. Lee, 
                                  On the stability of Cr-Carbides, 
                                  CALPHAD, Vol. 16, pp 121-149, 1992.
A00040-12   Al-C-Cr-Cu-Fe-Mn-Ni-Si...  J. Miettinen, 
                                  Thermodynamic substitutional solution data for steels, 
                                  Report TKK-MK-76, pp 1-24, 1999.			
A00003-13   Cr-Fe-Ni            J. Miettinen, 
                                  Thermodynamic reassessment of the Fe-Cr-Ni system with emphasis on the iron-rich corner, 
                                  CALPHAD, Vol. 23, No. 2, pp 231-248, 1999.
A00029-14   C-Fe                P. Gustaffson, 
                                  A thermodynamic evaluation of the Fe-C system, 
                                  Scand. J. Met., Vol. 14, pp 259-267, 1985.
A00022-15   C-Fe-Mn-V           W. Huang, 
                                  Thermodynamic properties of the Fe-Mn-V-C system, 
                                  Met. Trans., Vol. 22A, pp 1911-1920, 1991.
A00093-16   C-Fe-N-Nb-Ti        B.J. Lee, 
                                  A Thermodynamic assessment of the Fe-Nb-Ti-C-N system, 
                                  Metal. Mater. Trans., Vol. 32A, 2423-2439, 2001.
A00092-17   C-Mo-Ti             J.H. Shim, C.S. Oh, D.N. Lee, 
                                  A thermodynamic evaluation of the Ti-Mo-C system, 
                                  Metall. Mater. Trans., Vol. 27B, No. 12, pp 955-966, 1996.
A00102-18   C-Fe-Mo-W           P. Gustafson, 
                                  A thermodynamic evaluation of the Co-Fe-Mo-W system, 
                                  Z. Metallkd., Vol. 79, No. 7, pp 421-425, 1988.
A00094-19   C-Nb-W              W. Huang , M. Selleby, 
                                  Thermodynamic assessment of the Nb-W-C system, 
                                  Z. Metallkd., Vol. 88, No. 1, pp 55-62, 1997.
A00101-20   C-Co-Fe-Ni-W        A. F. Guillermet, 
                                  The Co-Fe-Ni-W-C phase diagram: a thermodynamic description and calculated sections 
                                  for (Co-Fe-Ni) bonded cemented WC tools, 
                                  Z. Metallkd., Vol. 80,  No. 2, pp 83-94, 1989. 
A00036-21   C-Cr-Ti             J. C. Schuster, Y. Du, 
                                  Thermodynamic description of the system Ti-Cr-C, 
                                  CALPHAD, Vol. 23, No. 3-4, pp 393-408, 1999.
A00066-22   Cr-Fe-Mn-N          K. Frisk, C. Qiu, 
                                  A thermodynamic evaluation of the solubility of N in solid and liquid Cr-Fe-Mn alloys, 
                                  Z. Metallkd., Vol. 85, pp 60-69, 1994.
A00034-23   Cr-Cu-Fe-Mn-Mo-Ni-Si-V... J. Miettinen, 
                                  Approximate thermodynamic solution phase data for steels, 
                                  CALPHAD, Vol. 22, No. 2, pp 275-300, 1998.
A00010-24   C-Fe-Si             J. Lacaze, B. Sundman, 
                                  An assessment of the Fe-C-Si system, 
                                  Metall. Trans., Vol. 22A, pp 2211-2223, 1991.
A00028-25   C-Fe-Si             J. Miettinen, 
                                  Reassessed thermodynamic solution phase data for ternary Fe-Si-C system, 
                                  CALPHAD, Vol. 22, No. 2, pp 231-256, 1998.
A00008-26   C-Fe-N              H. Du, M. Hillert, 
                                  An assessment of the Fe-C-N system, 
                                  Z. Metallkd., Vol. 82, No. 4, pp 310-316, 1991.
A00015-27   C-Fe-Mo             J. O. Andersson, 
                                  A termodynamic evaluation of the Fe-Mo-C system, 
                                  CALPHAD, Vol. 12, No. 1, pp 9-23, 1988.
A00031-28   Cr-Fe-Si,Fe-Ni-Si   J. Miettinen, 
                                  Thermodynamic description of solution phases of systems Fe-Cr-Si and Fe-Ni-Si 
                                  with low silicon contents and with application to stainless steels, 
                                  CALPHAD, Vol. 23, No. 2, pp 249-262, 1999.
A00030-29   Mn-based            J. Miettinen, 
                                  Thermodynamic solution phase data for binary Mn-based systems, 
                                  CALPHAD, Vol. 25, No. 1, pp 43-58, 2001.
A00090-30   Fe-N-Ni             K.Frisk, 
                                  A Thermodynamic evaluation of the Fe-Ni-N system, 
                                  Z. Metallkd., Vol. 82, No. 1, pp 59-66, 1991.
A00046-31   C-Fe-Ni             A. Gabriel, P. Gustaffson, 
                                  A thermodynamic evaluation of the C-Fe-Ni system, 
                                  CALPHAD, Vol. 11, pp 203-218, 1987.
A00021-32   Fe-N-V              H. Ohtani, M. Hillert, 
                                  A thermodynamic assessment of the Fe-N-V system, 
                                  CALPHAD, Vol. 15, No. 1, pp 25-39, 1991.
A00116-34   C-Cr-Fe-Mo-V        A. Kroupa, J. Havrankova, M. Svoboda and J. Vrestal, 
                                  Phase diagram in the iron-rich corner of the Fe-Cr-Mo-V-C system below 1000 K, 
                                  J. Phase Equilib.,Vol. 22, No. 3, pp 312-323, 2001.
A00114-35   C-Co-Cr-Si          G. Ghosh, G.B. Olson, 
                                  Precipitation of paraequilibrium cementite: experiments, and thermodynamic and kinetic modeling, 
                                  Acta Mater., Vol. 50, pp 2099-2119, 2002.
A00087-36   Cr-Fe-N-Ni          K. Frisk, 
                                  A thermodynamic evaluation of the Cr-Fe-Ni-N system, 
                                  Z. Metallkd., Vol. 82, No. 2, pp 108-117, 1991.
A00119-38   C-Mo-V, Mo-V        K. Frisk, 
                                  Thermodynamic analysis of the Mo-V and Mo-V-C systems, 
                                  CALPHAD, Vol. 26, No. 3, pp 459-476, 2002.
000000-39   Cr-Mo-Ni            K. Frisk, 
                                  Trita-Mac-0429, Mat. Res. Centre, Royal Inst. of Tech., Stockholm, 1990.
A00056-40   Fe-Mo-N             K. Frisk, 
                                  Trita-Mac-0433, Mat. Res. Centre, Royal Inst. of Tech., Stockholm, 1990.
000000-41   Fe-Mo-Ni            K. Frisk, 
                                  Trita-Mac-0428, Mat. Res. Centre, Royal Inst. of Tech., Stockholm, 1990. 
A00041-43   Fe-Cr-Si            M. Lindholm, 
                                  A thermodynamic description of the Fe-Cr-Si system with emphasis on the equilibria of the sigma phase, 
                                  J. Phase Equilib., Vol. 18, No. 5, pp 432-440, 1997.			
A00060-44   Cr-Cu,Cu-Nb, Cu-V   M. Haemaelaeinen, K. Jaeaeskelaeinen, R. Luoma, M. Nuotio, P. Taskinen, O. Teppo, 
                                  A thermodynamic analysis of the binary alloy systems Cu-Cr, Cu-Nb and Cu-V, 
                                  CALPHAD, Vol. 14, No. 2, pp 125-137, 1990.
A00061-45   Cr-Nb               J.G. Costa Neto, S.G. Fries, H. Leo Lukas, 
                                  Thermodynamic optimisation of the Nb-Cr system, 
                                  CALPHAD, Vol. 17, No. 3, pp 219-228, 1993.
A00044-46   Cr-Si               C.A. Coughanowr, I. Ansara, H.L. Lukas, 
                                  Assessment of the Cr-Si system, 
                                  CALPHAD, Vol. 18, No.2, pp 125-140, 1994. 
A00067-47   Cr-N, Fe-N, Mo-N    K. Frisk, 
                                  A thermodynamic evaluation of the Cr-N, Fe-N, Mo-N and Cr-Mo-N systems, 
                                  CALPHAD, Vol. 15, No. 1, 79-106, 1991. 
A00073-48   V-N                 H. Ohtani, M. Hillert, 
                                  A thermodynamic assessmant of the V-N system, 
                                  CALPHAD, Vol. 15, No. 1, pp 11-24, 1991.
A00053-51   C-Cr-Fe-Mo          M. Hillert, C. Qiu, 
                                  A reassessment of the Fe-Cr-Mo-C system, 
                                  J. Phase Equilib., Vol. 13, No. 5, pp 512-521, 1992.
A00081-52   C-Cr-Fe-V           B.J. Lee, D.N. Lee, 
                                  A thermodynamic evaluation of the Fe-Cr-V-C system, 
                                  J. Phase Equilib., Vol. 13, No. 4, pp 349-364, 1992.
A00085-53   Fe-Mn-Si            A. Forsberg, J. Agren, 
                                  Thermodynamic evaluation of the Fe-Mn-Si system and the gamma/epsilon martensitic transformation, 
                                  J. Phase Equilib., Vol. 14, No. 3, pp 354-363, 1993.
A00108-55   Fe-Mo-W             P. Gustafson, 
                                  An experimental study and a thermodynamic evaluation of the Fe-Mo-W system, 
                                  Z. Metallkd., Vol. 79, No. 6, pp 388-396, 1988.
A00103-57   C-Cr-Fe-W           P. Gustafson, 
                                  A thermodynamic evaluation of the C-Cr-Fe-W system, 
                                  Metall. Trans., Vol. 19A, pp 2547-2554, 1988.
A00043-58   C-Cr-Fe-Mn          B.J. Lee, 
                                  Thermodynamic evaluation of the Fe-Cr-Mn-C  system, 
                                  Metall. Trans. A, Vol. 24A, pp 1017-1025, 1993.
A00104-59   Cr-Fe-W             P. Gustafson, 
                                  An experimental study and thermodynamic evaluation of the Cr-Fe-W system, 
                                  Metall. Trans., Vol. 19A, pp 2531-2546, 1988.
A00122-60   Mn-Si               P.-Y. Chevalier, E. Fischer, A. Rivet, 
                                  A thermodynamic evaluation of the Mn-Si system, 
                                  CALPHAD, Vol. 19, pp 57-68, 1995.
A00123-61   Cr-Fe-Mo-C          C. Qiu, 
                                  An analysis of the Cr-Fe-Mo-C system and modification of thermodynamic parameters, 
                                  ISIJ Int., Vol. 32, pp 1117-1127, 1992.
A00124-62   Fe-Cr-Mn-C          B.J. Lee, 
                                  A thermodynamic evaluation of the Fe-Cr-Mn-C system, 
                                  Metall. Trans., Vol. 24A, pp 1017-1025, 1993.
A00125-63   Fe-Mo-C             J.O. Andersson,
