Repository: gareginaslanyan/ThermoGar

# ThermoGar 0.4.4

ThermoGar — локальное настольное приложение для термодинамических
CALPHAD-расчётов сплавов. Работает без интернета, считает на открытых базах
MatCalc и показывает результат в браузере: таблицы фаз и их составов,
диаграммы состояния, кривые затвердевания, энергии, физические свойства
и кинетику.

> **Исследовательское программное обеспечение.** Сверка с измеренным
> проведена на трёх случаях: качественно база права, количественно доли фаз
> промахиваются в 1,6…2,6 раза — доли фаз следует считать оценкой, а не
> измерением (см. docs/LIMITS_OF_APPLICABILITY.md). Числа получены из
> выбранной термодинамической модели и не заменяют аттестацию материала.

File: databases/converted/mc_ni_v2036.garcalc.tdb (part 11 of 11)
$ GARCALC_CONVERSION
                                  Metal. Mater. Trans. A 32A (2001) 2175-2186.
000000-168  Cr-Mo-Ni            K. Frisk, 
                                  Trita-Mac 429, 1990.     
000000-176  Fe-Co               I. Ohnuma, H. Enoki, O. Ikeda, R. Kainuma, H. Ohtani, B. Sundman, K. Ishida, 
                                  Phase equilibria in the Fe-Co binary system, 
                                  Acta mater., Vol. 50, pp 379-393, 2002.
A00253-177  Al-Co-W             Y.F. Cui, Y. Zhang, G.L. Xu, W.J. Zhu, H.S. Liu, Z.P. Jin, 
                                  Thermodynamic assessment of Co-Al-W system and solidification of Co-enriched ternary alloys, 
                                  J. Mater. Sci. 46 (2011) 2611-2621.     
A00227-178  C-Hf                H. Bittermann, P. Rogl, 
                                  Critical assessment and thermodynamic calculation of the binary system Hafnium-Carbon (Hf-C), 
                                  J. Phase Equilib. 18 (1997) 344-356.
A00228-179  Hf-Mo-W             G. Shao, 
                                  Thermodynamic assessment of the Hf-Mo and Hf-W systems, 
                                  Intermetal. 10 (2002) 429-434.     
A00256-180  C-Co-Hf-W(-Zr)      J. Bratberg, B. Jansson, 
                                  Thermodynamic evaluation of the C-Co-W-Hf-Zr system for cemented carbides applications, 
                                  J. Phase Equilib. Diff. 27 (2006) 213-219.       
A00257-181  Al-Hf-Ni            C. Zhang, J. Zhu, Y. Yang, H.-B. Cao, F. Zhang, W.-S. Cao, Y.A. Chang, 
                                  Thermodynamic modeling and experimental investigation of the Ni-rich corner of the Ni-Al-Hf system, 
                                  Intermetal. 16 (2008) 139-147.        
A00258-182  Hf-Nb               G. Ghosh, A. van de Walle, M. Asta, G.B. Olson, 
                                  Phase stability of the Hf-Nb system: From first-principles to CALPHAD, 
                                  CALPHAD 26 (2002) 491-511.       
A00259-183  Cr-Hf-Y             B.B. Hasek, 
                                  Thermodynamic modeling and first-principles calculations of the Cr-Hf-Y ternary system, 
                                  Thesis, Pennstate University, 2010.       
A00275-190  B-Ni-Si             T. Tokunaga, K. Nishio, H. Ohtani, M. Hasebe, 
                                  Phase equilbria in the Ni-Si-B system, 
                                  Mater. Trans. 9 (2003) 1651-1654.
A00276-191  Ni-Si-Ti            T. Tokunaga, K. Hashima, H. Ohtani, M. Hasebe, 
                                  Thermodynamic analysis of the Ni-Si-Ti system using thermochemical properties determined 
                                  from ab initio calculations, 
                                  Mater. Trans. 45 (2004) 1507-1514.
A00276-192  B-Fe-Ni             T. Tokunaga, K. Hashima, H. Ohtani, M. Hasebe, 
                                  Thermodynamic analysis of the Ni-Si-Ti system using thermochemical properties 
                                  determined from ab initio calculations, 
                                  Mater. Trans. 45(2004) 1507-1514.
A00277-193  Ni-Si               T. Tokunaga, K. Nishio, H. Ohtani, M. Hasebe, 
                                  Thermodynamic assessment of the Ni-Si system by incorporating ab initio calculations 
                                  into the CALPHAD approach, 
                                  CALPHAD 27 (2003) 161-168.
A00274-194  Hf-O                C. Wang, M. Zinkevich, F. Aldinger, 
                                  The Zirconia-Hafnia system: DTA measurements and thermodynamic calculations, 
                                  J. Am. Ceram. Soc. 89 (2006) 3751-3758. 
A00273-195  Hf-O                D. Shin, R. Arroyave, Z.-K. Liu, 
                                  Thermodynamic modeling of the Hf-Si-O system, 
                                  CALPHAD 30 (2006) 375-386.   
000000-196  Fe-O                M. Selleby, B. Sundman, 
                                  A reassessment of the Ca-Fe-O system, 
                                  CALPHAD 20(1996)381.
A00274-197  Fe-La-O             E. Povoden-Karadeniz, A.N. Grundy, M. Chen, T. Ivas, L.J. Gauckler, 
                                  Thermodynamic Assessment of the La-Fe-O system, 
                                  J. Phase Equilib. Diffusion 30 (2009) 351.
A00275-198  Cr-O                E. Povoden, N. Grundy, L. Gauckler, 
                                  Thermodynamic reassessment of the Cr-O system in the framework of solid oxide fuel cell (SOFC) research, 
                                  J. Phase Equilib. Diffusion 27 (2006) 353.
A00276-199  Cr-Fe-Ni-O          L. Kjellqvist, M. Selleby, B. Sundman, 
                                  Thermodynamic modelling of the Cr-Fe-Ni-O system, 
                                  CALPHAD 32(2008)577-592.
A00277-200  Al-Mg-O             B. Hallstedt, 
                                  Thermodynamic assessment of the system MgO-Al2O3, 
                                  J. Am. Ceram. Soc. 75 (1992) 1497.
A00278-201  Si-O                B. Hallstedt, 
                                  Thermodynamic assessment of the silicon-oxygen system, 
                                  CALPHAD 16 (1992) 53.
A00279-202  Ti-O                M. Cancarevic, M. Zinkevich, F. Aldinger, 
                                  Thermodynamic description of the Ti-O system using the associate model for the liquid phase, 
                                  CALPHAD 31 (2007) 330.
000000-203  Ti-O                P. Waldner, G. Eriksson, 
                                  Thermodynamic modelling of the system titanium-oxygen, 
                                  CALPHAD 23 (1999) 189.
000000-204  La-Ga-O             M. Zinkevich, S. Geupel, F. Aldinger, A. Durygin, S.K. Saxena, M. Yang, Z.-K. Liu, 
                                  Phase diagram and thermodynamics of the La2O3-Ga2O3 system revisited, 
                                  J. Phys. Chem. Solids 67(2006)1901.
A00280-205  Cr-La               W. Chen, M.C. Gao, Oe.N. dogan, P. King, A.D. Rollett, 
                                  Thermodynamic assesment of Cr-rare earth systems, 
                                  J. Phase Equilib. Diffusion 30 (2009) 578.
A00281-206  Ni-C                A.F. Guillermet, 
                                  Analysis of thermochemical properties and phase stability in the zirconium-carbon system, 
                                  J. Alloys Cmpd. 217 (1995) 69.
A00282-207  Ni-Zr               N. Wang, C. Li, Z. Du, F. Wang, 
                                  Experimental study and thermodynamic re-assessment of the Ni-Zr system, 
                                  CALPHAD 31 (2007) 413-421. 
A00283-208  Fe-Zr-B             T. Tokunaga, K. Terashima, H. Ohtani, M. Hasebe, 
                                  Thermodynamic analysis of the phase equilibria in the Fe-Zr-B system, 
                                  Mater. Trans. 49 (2008) 2534.  
A00284-209  Nb-Ni-Ti-Zr         T. Tokunaga, S. Matsumoto, H. Ohtani, M. Hasebe, 
                                  Thermodynamic calculation of phase equilibria in the Nb-Ni-Ti-Zr quaternary system, 
                                  Mater. Trans. 48 (2007) 89. 
A00285-210  Borides             G. Cacciamani, P. Riani, F. Valenza, 
                                  Equilibrium between MB2 (M=Ti,Zr,Hf) UHTC and Ni: A thermodynamic database for B-Hf-Ni-Ti-Zr system,
                                  CALPHAD 35 (2011) 601-619.
A00286-211  Al-Si-Y-Oxide       H. Mao, M. Selleby, O. Fabrichnaya, 
                                  Thermodynamic reassessment of the Y2O3-Al2O3-SiO2 system and its subsystems, 
                                  CALPHAD 32 (2008) 399-412.                   
A00335-212  Ni-Y                Z. Du, W. Zhang, Thermodynamic assessment of the Ni-Y system, J. Alloys Cmpd. 245 (1996) 164-167.                  
A00287-213  Nb-Ni-Y             N. Mattern, M. Zinkevich, W. Loeser, G. Behr, J. Acker, 
                                  Experimental and thermodynamic assessment of the Nb-Ni-Y system, 
                                  J. Phase Equilb. Diff. 29 (2008) 141-155.             
A00288-214  Al-Hf               T. Wang, Z. Jin, J.-C. Zhao, 
                                  Thermodynamic assessment of the Al-Hf binary system, 
                                  J. Phase Equilib. 23 (2002) 416-423.                   
A00290-215  Ni-La               Z. Du, D. Wang, W. Zhang, 
                                  Thermodynamic assessment of the La-Ni system, 
                                  J. Alloys Cmpd. 264 (1998) 209-213.
A00310-216  Ni-Cr-Mo-W          P.E.A. TurCHI_A12, L. Kaufman, Z.-K. Liu, 
                                  Modeling of Ni-Cr-Mo based alloys: Part I-phase stability, 
                                  CALPHAD 30 (2006) 70-87. 
A00325-217  Cu-Mn-Ni            W. Sun, H. Xu, Y. Du, S. Liu, H. Chen, L. Zhang, B. Huang, 
                                  Experimental investigation and thermodynamic modeling of the Cu-Mn-Ni system, 
                                  CALPHAD 33 (2009) 642-649.  
A00342-225  Ni-Mo-W-B           K. Koyama, M. Morishita, G. Zhang, 
                                  Calculated phase diagrams of the Ni-Mo-B and Ni-W-B ternary systems 
                                  on the basis of the data obtained by thermodynamic measurement,
                                  J. Jpn. Soc. Powder Metallurgy 53 (2006) 419.               
A00344-226  Co-Fe-B             Y.Q. Liu, X.S. Zhao, J. Yang, J.Y. Shen, 
                                  Thermodynamic optimization of the boron-cobalt-iron system,
                                  J. Alloys Cmpds. 509 (2011) 4805-4810.  

       kozeRad2008               E. Kozeschnik_Rene Radis, unpublished, 2008.
       koze09                    E. Kozeschnik, unpublished, 2009.
       koze                      E. Kozeschnik, unpublished, earlier than 2009.
       pov09                     E. Povoden-Karadeniz, unpublished, 2009.
       pov10                     E. Povoden-Karadeniz, unpublished, 2010.
       pov11                     E. Povoden-Karadeniz, unpublished, 2011.
       pov12                     E. Povoden-Karadeniz, unpublished, 2012.
       pov13                     E. Povoden-Karadeniz, unpublished, 2013.
       pov14                     E. Povoden-Karadeniz, unpublished, 2014.
       pov15                     E. Povoden-Karadeniz, unpublished, 2015.
       pov16                     E. Povoden-Karadeniz, unpublished, 2016.
       pov18                     E. Povoden-Karadeniz, unpublished, 2018.  
       pov21                     E. Povoden-Karadeniz, unpublished, 2021.  
       pov22                     E. Povoden-Karadeniz, unpublished, 2022.        
       ssh13                     S.S. Hadke, unpublished, 2013.
