Repository: gareginaslanyan/ThermoGar

# ThermoGar 0.4.4

ThermoGar — локальное настольное приложение для термодинамических
CALPHAD-расчётов сплавов. Работает без интернета, считает на открытых базах
MatCalc и показывает результат в браузере: таблицы фаз и их составов,
диаграммы состояния, кривые затвердевания, энергии, физические свойства
и кинетику.

> **Исследовательское программное обеспечение.** Сверка с измеренным
> проведена на трёх случаях: качественно база права, количественно доли фаз
> промахиваются в 1,6…2,6 раза — доли фаз следует считать оценкой, а не
> измерением (см. docs/LIMITS_OF_APPLICABILITY.md). Числа получены из
> выбранной термодинамической модели и не заменяют аттестацию материала.

File: databases/converted/fe/mc_fe_v2062.thermogar.tdb (part 12 of 12)
$ THERMOGAR_CONVERSION
A00022-15   C-Fe-Mn-V         W. Huang, 
                                 Thermodynamic properties of the Fe-Mn-V-C system, 
                                 Met. Trans., Vol. 22A, pp 1911-1920, 1991.
A00093-16   C-Fe-N-Nb-Ti      B.J. Lee, 
                                 A Thermodynamic assessment of the Fe-Nb-Ti-C-N system, 
                                 Metal. Mater. Trans., Vol. 32A, 2423-2439, 2001.
A00092-17   C-Mo-Ti           J.H. Shim, C.S. Oh, D.N. Lee, 
                                 A thermodynamic evaluation of the Ti-Mo-C system, 
                                 Metall. Mater. Trans., Vol. 27B, No. 12, pp 955-966, 1996.
A00102-18   C-Fe-Mo-W         P. Gustafson, 
                                 A thermodynamic evaluation of the Co-Fe-Mo-W system, 
                                 Z. Metallkd., Vol. 79, No. 7, pp 421-425, 1988.
A00094-19   C-Nb-W            W. Huang , M. Selleby, 
                                 Thermodynamic assessment of the Nb-W-C system, 
                                 Z. Metallkd., Vol. 88, No. 1, pp 55-62, 1997.
A00101-20   C-Co-Fe-Ni-W      A. F. Guillermet, 
                                 The Co-Fe-Ni-W-C phase diagram: a thermodynamic description 
                                 and calculated sections for (Co-Fe-Ni) bonded cemented WC tools, 
                                 Z. Metallkd., Vol. 80,  No. 2, pp 83-94, 1989. 
A00036-21   C-Cr-Ti           J. C. Schuster, Y. Du, 
                                 Thermodynamic description of the system Ti-Cr-C, 
                                 CALPHAD, Vol. 23, No. 3-4, pp 393-408, 1999.
A00066-22   Cr-Fe-Mn-N        K. Frisk, Caian Qiu, 
                                 A thermodynamic evaluation of the solubility of N 
                                 in solid and liquid Cr-Fe-Mn alloys, 
                                 Z. Metallkd., Vol. 85, pp 60-69, 1994.
A00034-23   Cr-Cu-Fe-Mn-Mo-Ni-Si-V...    
                              J. Miettinen, 
                                 Approximate thermodynamic solution phase data for steels, 
                                 CALPHAD, Vol. 22, No. 2, pp 275-300, 1998.
A00010-24   C-Fe-Si           J. Lacaze, B. Sundman, 
                                 An assessment of the Fe-C-Si system, 
                                 Metall. Trans., Vol. 22A, pp 2211-2223, 1991.
A00028-25   C-Fe-Si           J. Miettinen, 
                                 Reassessed thermodynamic solution phase data for ternary Fe-Si-C system, 
                                 CALPHAD, Vol. 22, No. 2, pp 231-256, 1998.
A00008-26   C-Fe-N            H. Du, M. Hillert, 
                                 An assessment of the Fe-C-N system, 
                                 Z. Metallkd., Vol. 82, No. 4, pp 310-316, 1991.
A00015-27   C-Fe-Mo           J. O. Andersson, 
                                 A termodynamic evaluation of the Fe-Mo-C system, 
                                 CALPHAD, Vol. 12, No. 1, pp 9-23, 1988.
A00031-28   Cr-Fe-Si,Fe-Ni-Si    
                              J. Miettinen, 
                                 Thermodynamic description of solution phases of systems Fe-Cr-Si 
                                 and Fe-Ni-Si with low silicon contents and with application to stainless steels, 
                                 CALPHAD, Vol. 23, No. 2, pp 249-262, 1999.
A00030-29   Mn-based          J. Miettinen, 
                                 Thermodynamic solution phase data for binary Mn-based systems, 
                                 CALPHAD, Vol. 25, No. 1, pp 43-58, 2001.
A00090-30   Fe-N-Ni           K. Frisk, 
                                 A Thermodynamic evaluation of the Fe-Ni-N system, 
                                 Z. Metallkd., Vol. 82, No. 1, pp 59-66, 1991.
A00046-31   C-Fe-Ni           A. Gabriel , P. Gustafson, 
                                 A thermodynamic evaluation of the C-Fe-Ni system, 
                                 CALPHAD, Vol. 11, pp 203-218, 1987
A00021-32   Fe-N-V            H. Ohtani, M. Hillert, 
                                 A thermodynamic assessment of the Fe-N-V system, 
                                 CALPHAD, Vol. 15, No. 1, pp 25-39, 1991.
A00116-34   C-Cr-Fe-Mo-V      A. Kroupa, J. Havrankova, M. Svoboda, J. Vrestal, 
                                 Phase diagram in the iron-rich corner of the Fe-Cr-Mo-V-C system below 1000 K, 
                                 J. Phase Equilib.,Vol. 22, No. 3, pp 312-323, 2001.
A00114-35   C-Co-Cr-Si        G. Ghosh, G.B. Olson, 
                                 Precipitation of paraequilibrium cementite: 
                                 experiments, and thermodynamic and kinetic modeling, 
                                 Acta Mater., Vol. 50, pp 2099-2119, 2002.
A00087-36   Cr-Fe-N-Ni        K. Frisk, 
                                 A thermodynamic evaluation of the Cr-Fe-Ni-N system, 
                                 Z. Metallkd., Vol. 82, No. 2, pp 108-117, 1991.
A00119-38   C-Mo-V, Mo-V      K. Frisk, 
                                 Thermodynamic analysis of the Mo-V and Mo-V-C systems, 
                                 CALPHAD, Vol. 26, No. 3, pp 459-476, 2002.
000000-39   Cr-Mo-Ni          K. Frisk, 
                                 Trita-Mac-0429, Mat. Res. Centre, Royal Inst. of Tech., Stockholm, 1990.
A00056-40   Fe-Mo-N           K. Frisk, 
                                 Trita-Mac-0433, Mat. Res. Centre, Royal Inst. of Tech., Stockholm, 1990.
000000-41   Fe-Mo-Ni          K. Frisk, 
                                 Trita-Mac-0428, Mat. Res. Centre, Royal Inst. of Tech., Stockholm, 1990. 
A00041-43   Fe-Cr-Si          M. Lindholm, 
                                 A thermodynamic description of the Fe-Cr-Si system with emphasis 
                                 on the equilibria of the sigma phase, 
                                 J. Phase Equilib., Vol. 18, No. 5, pp 432-440, 1997.
A00060-44   Cr-Cu,Cu-Nb, Cu-V 
                              M. Haemaelaeinen, K. Jaeaeskelaeinen, R. Luoma, M. Nuotio, P. Taskinen, O. Teppo, 
                                 A thermodynamic analysis of the binary alloy systems Cu-Cr, Cu-Nb and Cu-V, 
                                 CALPHAD, Vol. 14, No. 2, pp 125-137, 1990.
A00061-45   Cr-Nb             J.G. Costa Neto, S.G. Fries, H.L. Lukas, 
                                 Thermodynamic optimisation of the Nb-Cr system, 
                                 CALPHAD, Vol. 17, No. 3, pp 219-228, 1993.
A00044-46   Cr-Si             C.A. Coughanowr, I. Ansara, H.L. Lukas, 
                                 Assessment of the Cr-Si system, 
                                 CALPHAD, Vol. 18, No.2, pp 125-140, 1994. 
A00067-47   Cr-N, Fe-N, Mo-N  K. Frisk, 
                                 A thermodynamic evaluation of the Cr-N, Fe-N, Mo-N and Cr-Mo-N systems, 
                                 CALPHAD, Vol. 15, No. 1, 79-106, 1991. 
A00073-48   V-N               H. Ohtani, M. Hillert, 
                                 A thermodynamic assessmant of the V-N system, 
                                 CALPHAD, Vol. 15, No. 1, pp 11-24, 1991.
A00053-51   C-Cr-Fe-Mo        M. Hillert, C. Qiu, 
                                 A reassessment of the Fe-Cr-Mo-C system, 
                                 J. Phase Equilib., Vol. 13, No. 5, pp 512-521, 1992.
A00081-52   C-Cr-Fe-V         B.J. Lee, D.N. Lee, 
                                 A thermodynamic evaluation of the Fe-Cr-V-C system, 
                                 J. Phase Equilib., Vol. 13, No. 4, pp 349-364, 1992.
A00085-53   Fe-Mn-Si          A. Forsberg, J. Agren, 
                                 Thermodynamic evaluation of the Fe-Mn-Si system and 
                                 the gamma/epsilon martensitic transformation, 
                                 J. Phase Equilib., Vol. 14, No. 3, pp 354-363, 1993.
A00230-54   Fe-Nb-Ni          M. Mathon, D. Connetable, B. Sundman, J. Lacaze, 
                                 Calphad-type assessment of the Fe-Nb-Ni ternary system. 
                                 CALPHAD 33 (2009) 136-161.
A00108-55   Fe-Mo-W           P. Gustafson, 
                                 An experimental study and a thermodynamic evaluation of the Fe-Mo-W system, 
                                 Z. Metallkd., Vol. 79, No. 6, pp 388-396, 1988.
A00103-57   C-Cr-Fe-W         P. Gustaffson, 
                                 A thermodynamic evaluation of the C-Cr-Fe-W system, 
                                 Metall. Trans., Vol. 19A, pp 2547-2554, 1988.
A00043-58   C-Cr-Fe-Mn        B.J. Lee, 
                                 Thermodynamic evaluation of the Fe-Cr-Mn-C  system, 
                                 Metall. Trans. A, Vol. 24A, pp 1017-1025, 1993.
A00104-59   Cr-Fe-W           P. Gustafson, 
                                 An experimental study and thermodynamic evaluation of the Cr-Fe-W system, 
                                 Metall. Trans., Vol. 19A, pp 2531-2546, 1988.
A00123-61   Cr-Fe-Mo-C        C. Qiu, 
                                 An analysis of the Cr-Fe-Mo-C system and modification of thermodynamic parameters, 
                                 ISIJ Int., Vol. 32, pp 1117-1127, 1992.
A00124-62   Fe-Cr-Mn-C        B.J. Lee, 
                                 A thermodynamic evaluation of the Fe-Cr-Mn-C system, 
                                 Metall. Trans., Vol. 24A, pp 1017-1025, 1993.
A00125-63   Fe-Mo-C           J.O. Andersson, 
                                 A thermodynamic evaluation of the Fe-Mo-C system, 
                                 CALPHAD, Vol. 12, pp 9-23, 1988. 
A00126-64   Cr-N,Fe-N,Mo-N and Cr-Mo-N    
                              K. Frisk, 
                                 A thermodynamic evaluation of the Cr-N,Fe-N,Mo-N and Cr-Mo-N systems, 
                                 CALPHAD, Vol. 15, pp 79-106, 1991.
A00128-66   Mn-N              C. Qiu, A.F.Guillermet, 
                                 Predicative approach to the entropy of manganese nitrides 
                                 and calculation of the Mn-N phase diagram, 
                                 Z. Metallkd., Vol. 84, No. 1, pp 11-22, 1993.
A00129-67   Ni-N              A.F. Guillermet, K.Frisk, 
                                 Thermodynamic properties of Ni nitrides and phase stability in the Ni-N system, 
                                 Int. J. Thermophys., Vol. 12, No. 2, pp 417-431, 1991.
A00130-68   Fe-Cr-V-C         B.J. Lee, D.N. Lee, 
                                 A thermodynamic evaluation of the Fe-Cr-V-C system, 
                                 J. Phase Equilib., Vol. 13, pp 349-364, 1992.
A00133-71   Z-phase           H.K. Danielsen, J. Hald, 
                                 A thermodynamic model of Z-phase Cr(V,Nb)N, 
                                 CALPHAD 31(2007)505-514.
A00135-73   Co-Cr, C-Co-Cr    A. Kusoffsky, B. Jansson, 
                                 A thermodynamic evaluation of the Co-Cr and the C-Co-Cr systems, 
                                 CALPHAD, Vol.21, pp 321-333, 1997.
A00136-74   Fe-Co             A.F. Guillermet, 
                                 Critical evaluation of the thermodynamic propereties of the iron-cobalt system, 
                                 High Temp.-High Press., Vol.19, pp 477-499, 1987.
A00137-75   Fe-Co-C           A.F. Guillermet, 
                                 Thermodynamic properties of the Fe-Co-C system, 
                                 Z. Metallkd., Vol. 79, pp 317-329, 1988. 
A00138-76   Co-Ni-C,Fe-Co-Ni-C   
                              A.F. Guillermet, 
                                 Thermodynamic properties of the Fe-Co-Ni-C system, 
                                 Z. Metallkd., Vol. 79, pp 524-536, 1988. 
$ next one: original assessment is 1999, A00140 (pov09)
A00139-77   Co-Mo             A.V. Davydov, U.R. Kattner, 
                                 Revised thermodynamic description for the Co-Mo system (short communications), 
                                 J. Phase Equilib., Vol.24, pp 209-211, 2003. 
A00140-78   Co-Mo             A.V. Davydov, U.R. Kattner, 
                                 Thermodynamic assessment of the Co-Mo system, 
                                 J. Phase Equilib., Vol. 20, pp 5-16, 1999. 
A00141-79(=A00101-20)   Co-Fe-Ni-W-C         
                              A.F. Guillermet, 
                                 The Co-Fe-Ni-W-C phase diagram: a thermodynamic description and calculated sections 
                                 for (Co-Fe-Ni) bonded cemented WC tools, 
                                 Z. Metallkd., Vol. 80, pp 83-94, 1989.
A00142-80   Fe-Cu             M.A. Turchanin, P.G. Agraval and I.V. Nikolaenko, 
                                 Thermodynamics of alloys and phase equilibria in the copper-iron system, 
                                 J. Phase Equilib., Vol. 24, No. 4, pp 307-319, 2003.
A00032-81   Fe-FeS-MnS-Mn     J. Miettinen, B. Hallstedt, 
                                 Thermodynamic assessment of the Fe-FeS-MnS-Mn system, 
                                 CALPHAD, Vol. 22, No. 2, pp 257-273, 1998.
A00151-82   Fe-Cu-S           B.J. Lee, B. Sundman, S.I. Kim, K.-G. Chin, 
                                 Thermodynamic calculations on the stability of Cu2S in low carbon steels, 
                                 ISIJ Int., Vol. 47, No. 1, pp 163-171, 2007.
A00153-84   Cu-Mn             C. He, Y. Du, H.-L. Chen, S. Liu, H. Xu, Y. Ouyang, Z.-K. Liu, 
                                 Thermodynamic modeling of the Cu-Mn system supported by key experiments, 
                                 J. Alloys Cmpds., Vol. 457, pp 233-238, 2008.
A00155-85   Co-Cu             J. Kubista, J. Vrestal, 
                                 Thermodynamics of the liquid Co-Cu system and calculation of phase diagram, 
                                 J. Phase Equilib., Vol. 21, pp 125-129, 2000.
000000-86   Co-Mn		   W. Huang, 
                                 An assessment of the Co-Mn system, 
                                 CALPHAD, Vol. 13, pp 345-, 1989.
A00157-87   Cu-Mn-(Fe,Co)     C.P. Wang, X.J. Liu, I. Ohnuma, R. Kainuma, K. Ishida, 
                                 Thermodynamic assessments of the Cu-Mn-X (X: Fe, Co) systems, 
                                 J. Alloys Compds., Vol. 438, pp 129-141, 2007.
A00154-88   Fe-Nb-Ti-V-C-N    K. Frisk, 
                                 Thermodynamic modelling of multicomponent cubic Nb, Ti and V carbides/carbonitrides, 
                                 CALPHAD, Vol. 32, pp 326-337, 2008.
A00158-89   Al-Ni             I. Ansara, N. Dupin, H.L. Lukas, B. Sundman, 
                                 Thermodynamic assessment of the Al-Ni system, 
                                 J. Alloys Cmpds., Vol. 247, pp 20-30, 1997.           
A00160-91   Al-Ni-Cr          N. Dupin, I. Ansara, B. Sundman, 
                                 Thermodynamic re-assessment of the ternary system Al-Cr-Ni, 
                                 CALPHAD, Vol. 25, pp 279-298, 2001.						
000000-92   bin, tern         N. Saunders, 
                                 COST 507: Thermochemical database for light metal alloys, Vol. 2, pp 23-27, 1998.
A00162-93   Al-Ni-Si          W. Xiong, Y. Du, R.-X. Hu, J. Wang, W.-W. Zhang, P. Nash, X.-G. Lu, 
                                 Construction of the Al-Ni-Si phase diagram, 
                                 Int. J. Mater. Res., Vol. 99, No. 6, pp 598-612, 2008.
A00163-94   Ni-Si-Ti          Y. Du, C. He, J.S. Schuster, S. Liu, H. Xu, 
                                 Thermodynamic description of the Ni-Si-Ti ternary system, 
                                 Int. J. Mater. Res., Vol. 97, No. 5, pp 543-555, 2006.
A00164-95   Al-Fe-Ni          L. Zhang, Y. Du, 
                                 Thermodynamic description of the Al-Fe-Ni system, 
                                 CALPHAD, Vol. 31, pp 529-540, 2007.
A00168-100  Al-Fe-Si          Y. Du, J.C. Schuster, Z.-K. Liu, R. Hu, P. Nash, W. Sun, W. Zhang, J. Wang, L. Zhang, 
                              C. Tang, Z. Zhu, S. Liu, Y. Ouyang, W. Zhang, N. Krendelsberger,   
                                 A thermodynamic description of the Al-Fe-Si system 
                                 over the whole composition and temperature ranges via a hybrid approach of 
                                 CALPHAD and key experiments, 
                                 Intermet., Vol. 16, pp 554-570, 2008.
A00169-101  Al-Fe-Si          Z.-K. Liu, Y.A. Chang, 
                                 Thermodynamic assessment of the Al-Fe-Si system, 
                                 Metall. Mater. Trans A, Vol. 30A, pp 1081-1095, 1999. 
A00171-103  Ti-C-N            K. Frisk, J. Zackrisson, B. Sundman, A. Markstr??
                                 Experimental investigation of the equilibrium composition of titanium carbonitride 
                                 and analysis using thermodynamic modelling, 
                                 Z. Metallkd., Vol. 95, pp 987-992, 2004. 
A00174-107  Al-Cu-Fe          J. Miettinen, 
                                 Thermodynamic description of the Cu-Al-Fe system at the Cu-Fe side, 
                                 CALPHAD, Vol. 27, No. 1, pp 91-102, 2003.
A00186-110  Ti-V-C            A. Markstr??D. Andersson, K. Frisk, 
                                 Combined ab-initio and experimental assessment of A1-xBxC mixed carbides, 
                                 CALPHAD, Vol. 32, pp 615-623, 2008.
A00216-111  Cr-Fe-Mo          J-O. Andersson, N. Lange, 
                                 An experimental study and a thermodynamic evaluation of the Fe-Cr-Mo system, 
                                 Metall. Trans. A, Vol. 19A, No. 6, pp 1385-1394, 1988.
A00189-113  Fe-C-Nb           W. Huang, 
                                 A thermodynamic evaluation of the Fe-Nb-C system, 
                                 Z. Metallkd., Vol. 81, pp 397-404, 1990.
A00190-114  Cr-B              C.E. Campbell and U.R. Kattner, 
                                 Assessment of the Cr-B system and extrapolation to the Ni-Al-Cr-B quaternary system, 
                                 CALPHAD, Vol. 26, No. 3, pp 477-490, 2002.
A00191-115  Fe-B              T. Van Rompaey, K.C. H. Kumar, P. Wollants, 
                                 Thermodynamic optimization of the B-Fe system, 
                                 J. Alloys Cmpd., Vol. 334, pp 173-181, 2002.
A00193-117  Nb-B-Ti           V.T. Witusiewicz, A.A. Bondar, U. Hecht, S. Rex, T.Ya. Velikanova, 
                                 Re-assessment of the constituent binary systems B-Nb and B-Ti on the basis 
                                 of new experimental data, 
                                 J. Alloy Cmpd., Vol. 448, pp 185-194, 2008.
A00194-118  B-Mo-Si           Y. Yang, Y.A. Chang, 
                                 Thermodynamic modeling of the Mo-Si-B system, 
                                 Intermetall., Vol. 13, pp 121-128, 2005.
000000-123  Cu-Ni             A. Jansson, 
                                 TRITA-MAC-0340, Mater. Res. Centre, Royal Inst. Tech., Stockholm, 1987.
A00200-124  Fe-C-B            H. Ohtani, M. Hasebe, K. Ishida, T. Nishizawa, 
                                 Calculation of Fe-C-B ternary phase diagram, 
                                 Transactions ISIJ, Vol. 28, pp 1043-1050, 1988.
A00196-125  Mo-Ti-C-N         H.-J. Chung, J.-H. Shim, D.N. Lee, 
                                 Thermodynamic evaluation and calculation of phase equilibria of the Ti-Mo-C-N quaternary system, 
                                 J. Alloys Cmpds., Vol. 282, pp 142-148, 1999.
000000-126  Cr-Fe-W           P. Gustafson, 
                                 TRITA-MAC-0342, Mater. Res. Centre, Royal Inst. Tech., Stockholm, 1987.
000000-127  Cr-Fe-Mo-W-C      P. Gustafson, 
                                 TRITA-MAC-0354, Mater. Res. Centre, Royal Inst. Tech., Stockholm, 1987.
A00217-128  Al-Nb-Si          G. Shao, 
                                 Thermodynamic assessment of the Nb-Si-Al system, 
                                 Intermetal., Vol. 12, pp 655-664, 2004.
A00218-129  Si-V              C. Zhang, Y. Du, W. Xiong, H. Xu, P. Nash, J. Ouyang, R. Hu, 
                                 Thermodynamic modeling of the V-Si system supported by key experiments, 
                                 CALPHAD, Vol. 32, pp 320-325, 2008.
A00219-130  Cr-Cu-Nb-Co       X.J. Liu, C.P. Wang, K. Ishida, 
                                 Experimental determination and thermodynamic calculation of the phase equilibria 
                                 in the Cu-Cr-Nb amd Cu-Cr-Co systems, 
                                 J. Alloys Cmpd., Vol. 478, pp 287-296, 2009. 
A00220-131  Cu-V              J. Zhao, Y. Du, L. Zhang, H. Yu, 
                                 Thermodynamic reassessment of the Cu-V system supported by key experiments, 
                                 CALPHAD, Vol. 32, pp 252-255, 2008.
A00221-132  Mo-Si-Al          Y. Liu, G. Shao, P. Tsakiropoulos, 
                                 Thermodynamic reassessment of the Mo-Si and Al-Mo-Si systems, 
                                 Intermet., Vol. 8, pp 553-962, 2000.
A00242-134  Co-V,Co-V-C       S. Huang, L. Li, O. Van der Briest, J. Vleugels, 
                                 Thermodynamic assessment of the Co-V and Co-V-C system, 
                                 J. Alloys Cmpd., Vol. 385, pp 114-118, 2004.
000000-135  Co-N              F. Guillermet and S. Jonsson,
                                 Predictive approach to thermodynamic properties of Co nitrides 
                                 and phase stability in the Co-N system,
                                 Z. f??etallkde. 83 (1992) 21-31.
000000-136  Co-Nb             K.C. Hari Kumar, I. Ansara, P. Wollants, L. Delaey, 
                                 Thermodynamic optimisation of the Co-Nb system,
                                 J. Alloys and Compounds, 267 (1998) 105-112.
000000-137  Co-Ti             G. Cacciamani, R. Ferro, I. Ansara, N. Dupin,
                                 Thermodynamic modelling of the Co-Ti system, 
                                 Intermetal. 8 (2000) 213-222.
000000-138  Cr-Ni-W           P. Gustafson, 
                                 A thermodynamic evaluation of the Cr-Ni-W system,
                                 CALPHAD, 11 (1987) 277-292.
000000-139  Ti-W              S. Jonsson, 
                                 Z. Metallkd. 87 (1996) 788-795.
000000-140  W-N               S. Jonsson, 
                                 Z. Metallkd. 84 (1993) 106-117.
000000-142  Co-Fe-N           A. F. Guillermet and S. Jonsson, 
                                 Thermodynamic analysis of the Fe-Co-N system
                                 and predictive approach of the phase diagram, 
                                 Z. f??Metallkde. 83 (1992) 165-175.
A00243-144  Ti-B              X. Ma, C. Li, Z. Du, W. Zhang, 
                                 Thermodynamic assessment of the Ti-B system, 
                                 J. Alloys Cmpd., Vol. 370, pp 149-158, 2004.
000000-145  Fe-Cr-B           K. Yamada, H. Ohtani, M. Hasebe, 
                                 Thermodynamic analysis of the Fe-Cr-B ternary system, 
                                 High Temp. Mater. Proc., Vol. 27, No. 4, pp 269-283, 2009.
A00244-146  Fe-Nb-B           K. Yoshitomi, Y. Nakama, H. Ohtani, M. Hasebe, 
                                 Thermodynamic analysis of the Fe-Nb-B ternary system, 
                                 ISIJ Int., Vol. 48, No. 6, pp 835-844, 2008.
A00206-147  Al-Cu-Si          C.-Y. He, J. Du, H.-L. Chen, H. Xu, 
                                 Experimental investigation and thermodynamic modeling of the Al-Cu-Si system, 
                                 CALPHAD, Vol. 33, pp 200-210, 2009.
A00202-148  Al-Fe-Mg-Mn-Si    Y. Du, Y.A. Chang, S. Liu, B. Huang, F.-Y- Xie, Y. Yang, S.-L. Chen,
                                 Thermodynamic description of the Al-Fe-Mg-Mn-Si system, 
                                 Z. Metallkd., Vol. 96, No. 12, pp 1351-1362, 2005.
A00211-149  Al-Mn-Si          Y. Du, J.C. Schuster,F. Weitzer, N. Krendelsberger, 
                              B. Huang, Z. Jin, W. Gong, Z. Yuan, H. Xu,
                                 A thermodynamic description of the Al-Mn-Si system 
                                 over the entire composition and temperature range, 
                                 Metall. Mater. Trans. A, Vol. 35A, pp 1613-1628, 2004. 
A00327-152  Fe-Co             I. Ohnuma, H. Enoki, O. Ikeda, R. Kainuma, H. Ohtani, B. Sundman, K. Ishida, 
                                 Phase equilibria in the Fe-Co binary system, 
                                 Acta Mater., Vol. 50, pp 379-393, 2002.
000000-153  Cr-Nb-Si          N. David, Y. Cartigny, T. Belmonte, J.M. Fiorani, M. Vilasi, 
                                 Thermodynamic description of the Cr-Nb-Si isothermal section at 1473 K, 
                                 Intermetal., Vol. 14, pp 464-473, 2006
A00251-155  Fe-Al-Mn-C        K.-G. Chin, H.-J. Lee, J.-H. Kwak, J.-Y. Kan, B.-J. Lee, 
                                 Thermodynamic calculation on the stability of (Fe,Mn)3AlC carbide 
                                 in high aluminium steels, 
                                 J. Alloys Cmpd. 505 (2010) 217-223.      
A00252-156  Fe-C              B. Hallstedt, D. Djurovic, J. von Appen, R. Dronskowski, A. Dick, 
                              F. K??nn, T. Hickel, J. Neugebauer, 
                                 Thermodynamic properties of cementite (Fe3C), CALPHAD 34 (2010) 129-133.                     
A00261-158  N-Si              X. Ma, C. Li, F. Wang, W. Zhang, 
                                 Thermodynamic assessment of the Si-N system, 
                                 CALPHAD 27 (2003) 383-388.    
A00272-159  Al-Ti             V.T. Witusiewicz, A.A. Bondar, U. Hecht, S. Rex, T.Ya. Velikanova, 
                                 The Al-B-Nb-Ti system, III. Thermodynamic re-evaluation of 
                                 the constituent binary system Al-Ti, 
                                 J. Alloys Cmpd. 465 (2008) 64-77.
A00229-160  Fe-Ni-Ti          J. De Keyzer, G. Cacciamani, N. Dupin, P. Wollants, 
                                 Thermodynamic modeling and optimization of the Fe-Ni-Ti system, 
                                 CALPHAD, Vol. 33, pp 109-123, 2009. 
000000-169  Cr-Ta             N. Dupin, I. Ansara,
                                 Thermodynamic assessment of the Cr-Ta system,
                                 J. Phase Equilib. 14 (1993) 451-456.                                        
A00275-190  B-Ni-Si           T. Tokunaga, K. Nishio, H. Ohtani, M. Hasebe, 
                                 Phase equilbria in the Ni-Si-B system, 
                                 Mater. Trans. 9 (2003) 1651-1654.
A00276-191  Ni-Si-Ti          T. Tokunaga, K. Hashima, H. Ohtani, M. Hasebe, 
                                 Thermodynamic analysis of the Ni-Si-Ti system using thermochemical properties 
                                 determined from ab initio calculations, 
                                 Mater. Trans. 45 (2004) 1507-1514.
A00303-192  B-Fe-Ni           T. Tokunaga, H. Ohtani, M. Hasebe, 
                                 Thermodynamic study of phase equilibria in Ni-Fe-B system, 
                                 Mater. Trans. 46 (2005) 1193-1198.
A00277-193  Ni-Si             T. Tokunaga, K. Nishio, H. Ohtani, M. Hasebe, 
                                 Thermodynamic assessment of the Ni-Si system by incorporating 
                                 ab initio calculations into the CALPHAD approach, 
                                 CALPHAD 27 (2003) 161-168.
A00227-194  C-Hf              H. Bittermann and P. Rogl, 
                                 Critical assessment and thermodynamic calculation of the 
                                 binary system Hafnium-Carbon (Hf-C), 
                                 J. Phase Equilib. 18 (1997) 344-356.
A00256-195  C-Co-Hf-W(-Zr)    J. Bratberg and B. Jansson, 
                                 Thermodynamic evaluation of the C-Co-W-Hf-Zr system 
                                 for cemented carbides applications, 
                                 J. Phase Equilib. Diff. 27 (2006) 213-219.       
A00259-196  Cr-Hf-Y           B.B. Hasek, 
                                 Thermodynamic modeling and first-principles calculations 
                                 of the Cr-Hf-Y ternary system, Thesis, Pennstate University, 2010.       
A00274-197  Fe-La-O           E. Povoden-Karadeniz, A.N. Grundy, M. Chen, T. Ivas, L.J. Gauckler, 
                                 Thermodynamic Assessment of the La-Fe-O system, 
                                 J. Phase Equilib. Diff. 30 (2009) 351.
A00275-198  Cr-O              E. Povoden, N. Grundy, L.J. Gauckler, 
                                 Thermodynamic reassessment of the Cr-O system in the framework of 
                                 solid oxide fuel cell (SOFC) research, 
                                 J. Phase Equilb. Diffus. 27 (2006) 353.
A00276-199  Cr-Fe-Ni-O        L. Kjellqvist, M. Selleby, B. Sundman, 
                                 Thermodynamic modelling of the Cr-Fe-Ni-O system, 
                                 CALPHAD 32 (2008) 577-592.
A00304-200  Al-Mg-O           B. Hallstedt, 
                                 Thermodynamic assessment of the system MgO-Al2O3, 
                                 J. Am. Ceram. Soc. 75 (1992) 1497.
A00278-201  Si-O              B. Hallstedt, 
                                 Thermodynamic assessment of the silicon-oxygen system, 
                                 CALPHAD 16 (1992) 53.
A00279-202  Ti-O              M. Cancarevic, M. Zinkevich, F. Aldinger, 
                                 Thermodynamic description of the Ti-O system using the associate model for the liquid phase, 
                                 CALPHAD 31 (2007) 330.
000000-203  Ti-O              P. Waldner, G. Eriksson, 
                                 Thermodynamic modelling of the system titanium-oxygen, 
                                 CALPHAD 23 (1999) 189.
000000-204  La-Ga-O           M. Zinkevich, S. Geupel, F. Aldinger, A. Durygin, S.K. Saxena, M. Yang, Z.-K. Liu, 
                                 Phase diagram and thermodynamics of the La2O3-Ga2O3 system revisited, 
                                 J. Phys. Chem. Solids 67 (2006) 1901.
A00280-205  Cr-La             W. Chen, M.C. Gao, Oe.N. dogan, P. King, A.D. Rollett, 
                                 Thermodynamic assesment of Cr-rare earth systems, 
                                 J. Phase Equilib. Diffus. 30 (2009) 578.
A00286-211  Al-Si-Y-Oxide     H. Mao, M. Selleby, O. Fabrichnaya, 
                                 Thermodynamic reassessment of the Y2O3-Al2O3-SiO2 system and its subsystems, 
                                 CALPHAD 32 (2008) 399-412.                   
A00287-213  Nb-Ni-Y           N. Mattern, M. Zinkevich, W. Loeser, G. Behr, J. Acker, 
                                 Experimental and thermodynamic assessment of the Nb-Ni-Y system, 
                                 J. Phase Equilb. Diff. 29 (2008) 141-155.             
A00288-214  Al-Hf             T. Wang, Z. Jin, J.-C. Zhao, 
                                 Thermodynamic assessment of the Al-Hf binary system, 
                                 J. Phase Equilib. 23 (2002) 416-423.                   
A00228-215  Hf-Mo-W           G. Shao, 
                                 Thermodynamic assessment of the Hf-Mo and Hf-W systems, 
                                 Intermetal. 10 (2002) 429-434.     
A00258-216  Hf-Nb             G. Ghosh, A. van de Walle, M. Asta, G.B. Olson, 
                                 Phase stability of the Hf-Nb system: From first-principles to CALPHAD, 
                                 CALPHAD 26 (2002) 491-511.       
A00257-217  Al-Hf-Ni          C. Zhang, J. Zhu, Y. Yang, H.-B. Cao, F. Zhang, W.-S. Cao, Y.A. Chang, 
                                 Thermodynamic modeling and experimental investigation of the Ni-rich corner 
                                 of the Ni-Al-Hf system, 
                                 Intermetal. 16 (2008) 139-147.        
A00289-218  Fe-Hf             M. Idbenali, N. Selhauoi, L. Bouirden, C. Servant, 
                                 Thermodynamic assessment of the Fe-Hf binary system, 
                                 J. Alloys Cmpd. 456 (2008) 151-158. 
A00274-219  Hf-O              C. Wang, M. Zinkevich, F. Aldinger, 
                                 The Zirconia-Hafnia system: DTA measurements and thermodynamic calculations, 
                                 J. Am. Ceram. Soc. 89 (2006) 3751-3758. 
A00273-220  Hf-O              D. Shin, R. Arroyave, Z.-K. Liu, 
                                 Thermodynamic modeling of the Hf-Si-O system, 
                                 CALPHAD 30 (2006) 375-386.   
A00000-221  Fe-O              M. Selleby, B. Sundman, 
                                 A reassessment of the Ca-fe-O system, 
                                 CALPHAD 20 (1996) 381.
A00290-222  La-Ni             Z. Du, D. Wang, W. Zhang, 
                                 Thermodynamic assessment of the La-Ni system, 
                                 J. Alloys Cmpd. 264 (1998) 209-213.
A00291-223  Fe-H              M. Zinkevich, N. Mattern, A. Handstein, O. Gutfleisch, 
                                 Thermodynamics of Fe-Sm, Fe-H, and H-Sm systems and its application to the 
                                 hydrogen-disproportionation-desorption-recombination (HDDR) process 
                                 for the system Fe17Sm2-H2, 
                                 J. Alloys Cmpd. 339 (2002) 118-139.
A00292-224  Cu-Fe-Ni          C. Servant, B. Sundman, O. Lyon, 
                                 Thermodynamic assessment of the Cu-Fe-Ni system, 
                                 CALPHAD 25 (2001) 79-95.
A00293-225  Cr-Cu-Fe          L.A. Dreval, M.A. Turchanin, A.R. Abdulov, A.A. Bondar, 
                                 Thermodynamic assessment of the Cu-Fe-Cr phase diagram, 
                                 Chem. Met. Alloys 3 (2010) 132-139.  
A00294-226  Cr-Cu-Ni          T. Ikoma, M. Kajihara, 
                                 Thermodynamic evaluation of phase equilibria in the ternary Cu-Cr-Ni system, 
                                 Mater. Sci. Eng. A 437 (2006) 293-300.    
A00295-227  B-Cu              C.P. Wang, S.H. Guo, A.T. Tang, F.S. Pan, X.J. Liu, K. Ishida, 
                                 Thermodynamic assessments of the Cu-B and Cu-Tm systems, 
                                 J. Alloys Cmpd. 482 (2009) 67-72.     
A00296-228  Cu-Fe-X           C.P. Wang, X.J. Liu, I. Ohnuma, R. Kainuma, K. Ishida, 
                                 Phase equilibria in Fe-Cu-X (X: Co,Cr,Si,V) ternary systems, 
                                 J. Phase Equilib. 23 (2002) 236-245.
000000-229  Fe-C-P            J.-H. Shim, H.-J. Chung, D.N. Lee, 
                                 Thermodynamic assessment of the Fe-C-P system, 
                                 Z. Metallkd. 91 (2000) 114-120. 
A00297-230  Cr-Fe-P           J. Miettinen, 
                                 Thermodynamic description of Cr-P and Fe-Cr-P systems at low phosphorus contents, 
                                 CALPHAD 23 (1999) 141-154.
000000-231  Ni-P              J.-H. Shim, H.-J. Chung, D.N. Lee, 
                                 Calculation of phase equilibria and evaluation of glass-forming ability of Ni-P alloys, 
                                 J. Alloys Cmpd. 282 (1999) 175-181.
A00298-232  Fe-Nb-P           T. Tokunaga, N. Hanaya, H. Ohtani, M. Hasebe, 
                                 Thermodynamic analysis of phase equilibria in the Fe-Nb-P ternary system, 
                                 ISIJ Int. 49 (2009) 947-956.
A00299-233  Fe-Ti-P           H. Ohtani, N. Hanaya, M. Hasebe, S.-I. Teraoka, M. Abe, 
                                 Thermodynamic analysis of the Fe-Ti-P ternary system by incorporationg 
                                 first-principles calculations into the CALPHAD approach, 
                                 CALPHAD 30 (2006) 147-158.
A00300-234  Al-Fe-P           C. Wu, W. Huang, X. Su, H. Peng, J. Wang, Y. Liu, 
                                 Experimental investigation and thermodynamic calculation of the Al-Fe-P system 
                                 at low phosphorus contents, 
                                 CALPHAD 38 (2012) 1-6.
A00301-235  B-Fe-V            V. Homolova, A. Kroupa, A. Vyrostkova, 
                                 Calculation of Fe-B-V ternary phase diagram, 
                                 J. Alloys Cmpd. 520 (2012) 30-35.
A00315-236  AlN               R. Radis and E. Kozeschnik, 
                                 Kinetics of AlN precipitation in mocroalloyed steel, 
                                 Model. Sim. Mater. Sci. Eng. 18 (2010) 055003, 16pp.  
A00317-237  Cr-Nb-Ni          Y. Du, S. Liu, Y.A. Chang, Y. Yang, 
                                 A thermodynamic modeling of the Cr-Nb-Ni system,
                                 CALPHAD 29 (2005) 140-148.
A00318-238  Y-Al-Si-O-C       Z. Pan, O. Fabrichnaya, H.J. Seifert, R. Neher, K. Brandt, M. Herrmann,
                                 Thermodynamic evaluation of the Si-C-Al-Y-O system for LPS-SiC application,
                                 J. Phase Equilib. Diffusion 31 (2010) 238-249.
A00319-239  Fe-Y              S. Kardellass, C. Servant, N. Selhaoui, A. Iddaoudi, M. Ait Amar, L. Bouirden,
                                 A thermodynamic assessment of the iron-yttrium system, 
                                 J. Alloys Compd. 583 (2014) 598-606. 
A00320-240  Ti-O              R. Arrojave, 
                                 Thermodynamics and kinetics of ceramic/metal interfacial interactions,
                                 Doctoral Thesis, Massachusetts Institute of Technology, 2004.
A00321-241  Al-Y-O            O. Fabrichnaya, F. Aldinger, 
                                 Assessment of thermodynamic parmaeters in the system ZrO2-Y2O3-Al2O3,
                                 Int. J. Mater. Res. 95 (2004) 27-39. 
A00224-242  Pd-Fe             G. Gosh, C. Kantner, G.B. Olson, 
                                 Thermodynamic modeling of the Pd-X(X=Ag,Co,Fe,Ni), 
                                 J. Phase Equilib. 20 (1999) 295-308.  
A00322-243  Co-W-C            A. Markstr??B. Sundman, K. Frisk, 
                                 A revised thermodynamic description of the Co-W-C system, 
                                 J. Phase Equilib. Diff. 26 (2005) 152-160.  
A00325-244  Cu-Mn-Ni          W. Sun, H. Xu, Y. Du, S. Liu, H. Chen, L. Zhang, B. Huang, 
                                 Experimental investigation and thermodynamic modeling of the Cu-Mn-Ni system, 
                                 CALPHAD 33 (2009) 642-649.    
A00326-245  Mn-B              W. Sun, Y. Du, S. Liu, B. Huang, C. Jiang, 
                                 Thermodynamic assessment of the Mn-B system, 
                                 J. Phase Equilib. Diff. 31 (2010) 357-364.   
A00298-249  Mo-C              J.-O. Andersson, 
                                 Thermodynamic properties of Mo-C, 
                                 CALPHAD 2 (1988) 1-8.
000000-250  Mo-W-C            P. Gustafson, 
                                 Thermodynamic evaluation of the C-Mo-W system, 
                                 Z. Metallkd. 79 (1988) 397-402.
A00299-251  Mn-Ni-Si          B. Hu, H. Xu, S. Liu, Y. Du, C. He, C. Sha, D. Zhao, Y. Peng, 
                                 Experimental investigation and thermodynamic modeling of the Mn-Ni-Si system, 
                                 CALPHAD 35 (2011) 346-354.
A00334-253  Ni-Nb-Ti          K. Santhy, K.C. Hari Kumar, Thermodynamic reassessment of Nb-Ni-Ti system
                                 with order-disorder model, J. Alloys Cmpd. 619 (2015) 733-747.
A00335-254  Mn-Ni-Si		  B. Hu, Y. Du, J.J. Yuan, Z.F. Liu, Q.P. Wang, Thermodynamic reassessment of the 
                        	  mn-ni-si system, J. Min. Metall. Sect. B Metall. 51 (2015) 125–132. 
A00336-255  Fe-Mn-C           D. Djurovic, B. Hallstedt, J. von Appen, R. Dronskowski, Thermodynamic assessment 
                              of the Fe–Mn–C system, Calphad. 35 (2011) 479–491. 
A00337-256  Ni-Mn             C. Guo, Z. Du, Thermodynamic optimization of the Mn-Ni system, 
                              Intermetallics. 13 (2005) 525–534.
A00368-271  Fe-Mn-Nb          S.H. Liu, B. Hallstedt, D. Music, Y. Du,
                                 Ab initio calculations and thermodynamic modeling of the Fe-Mn-Nb system,
                                 CALPHAD 38 (2012) 43-58.
A00378-281  Cr-Fe-Nb          A. Jacob, C. Schmetterer, A.V. Khvan, A. Kondatriev, D. Ivanov, B.Hallstedt,
                                 Liquidus projection and thermodynamic modeling of Cr-Fe-Nb ternary system,
                                 CALPHAD 54 (2016) 1-15.
A00381-284  Cr-Nb-Si          A. Jacob, E. Povoden-Karadeniz, E. Kozeschnik, 
                                 The Cr-Nb-Si system: Improved thermodynamic modelling and its use in simulation 
                                 of Laves phase in steel,
                                 CALPHAD 56 (2017) 80–91. 
A0000-286   FE-MO             V.B. Rajkumar, K.C. Hari Kumar,
                                 Thermodynamic modeling of the Fe-Mo system 
                                 coupled with experiments and ab initio calculations. 
                                 Journal of Alloys and Compounds, 611 (2014), 303–312.	
A0000-287 G-Phase             A. Jacob, C. Domain, G. Adjanor, P. Todeschini, E.Povoden-Karadeniz, 
                                 Thermodynamic modeling of G-phase and assessment of phase stabilities 
                                 in reactor pressure vessel steels and cast duplex stainless steels, 
                                 J. Nucl. Mater. 533 (2020), 152091. 							
A00384-288  Fe-Ta          V.T. Witusiewicz, A.A. Bondar, U. Hecht, V.M. Voblikov, O.S. Fomichov, V.M. Petyukh, S. Rex,
                                 Experimental study and thermodynamic re-assessment of the binary Fe-Ta system.
                                 Intermetallics 19 (2011) 1059-1075. 
                                
     koze                        E. Kozeschnik, unpublished, earlier than 2009.
     koze10                      E. Kozeschnik, unpublished, 2010.
     koze09                      E. Kozeschnik, unpublished, 2009.
     koze13                      E. Kozeschnik, unpublished, 2013.
     pov09                       E. Povoden-Karadeniz, unpublished, 2009.
     pov10                       E. Povoden-Karadeniz, unpublished, 2010.
     pov11                       E. Povoden-Karadeniz, unpublished, 2011.
     pov12                       E. Povoden-Karadeniz, unpublished, 2012.
     pov13                       E. Povoden-Karadeniz, unpublished, 2013.
     pov14                       E. Povoden-Karadeniz, unpublished, 2014.
     pov15                       E. Povoden-Karadeniz, unpublished, 2015.
     pov16                       E. Povoden-Karadeniz, unpublished, 2016.
     pov17                       E. Povoden-Karadeniz, unpublished, 2017.
     jac17	                 A. Jacob, unpublished, 2017.
     jac18                       A. Jacob, unpublished, 2018.
