Repository: gareginaslanyan/ThermoGar

# ThermoGar 0.4.4

ThermoGar — локальное настольное приложение для термодинамических
CALPHAD-расчётов сплавов. Работает без интернета, считает на открытых базах
MatCalc и показывает результат в браузере: таблицы фаз и их составов,
диаграммы состояния, кривые затвердевания, энергии, физические свойства
и кинетику.

> **Исследовательское программное обеспечение.** Сверка с измеренным
> проведена на трёх случаях: качественно база права, количественно доли фаз
> промахиваются в 1,6…2,6 раза — доли фаз следует считать оценкой, а не
> измерением (см. docs/LIMITS_OF_APPLICABILITY.md). Числа получены из
> выбранной термодинамической модели и не заменяют аттестацию материала.

File: databases/converted/mc_ni_v2036_with_mobility.garcalc.tdb (part 12 of 12)
$ GARCALC_CONVERSION
$ -------------------------------------
$ explicit parameters for Fe diffusion
$ -------------------------------------
$
$PARAMETER MQ(FCC_A1&FE,AL:*) 273.00  -214000+R*T*LN(3.62E-1); 6000.00  N
$Ref:24 !
$PARAMETER MQ(FCC_A1&FE,CO:*) 273.00  -253301-97.97*T; 6000.00  N
$Ref:36 !
$PARAMETER MQ(FCC_A1&FE,CR:*) 273.00 -235000-82.0*T; 6000.00  N
$Ref:19 !
$PARAMETER MQ(FCC_A1&FE,FE:*) 273.00  -QFE_FCC
$ +R*T*LN(D0FE_FCC); 6000.00  N
$Ref:18 !
$PARAMETER MQ(FCC_A1&FE,NI:*) 273.00  -287000-67.5*T; 6000.00  N
$Ref:18 !
$
$ interactions
$PARAMETER MQ(FCC_A1&FE,CO,FE:*;0) 273.00  -63300+48.68*T; 6000.00  N
$Ref:34 !
$PARAMETER MQ(FCC_A1&FE,CR,FE:*;0) 273.00  +15900; 6000.00  N
$Ref:19 !
$PARAMETER MQ(FCC_A1&FE,CR,NI:*;0) 273.00  -77500; 6000.00  N
$Ref:17 !
$PARAMETER MQ(FCC_A1&FE,FE,NI:*;0) 273.00  -115000+104*T; 6000.00  N
$Ref:18 !
$PARAMETER MQ(FCC_A1&FE,FE,NI:*;1) 273.00  +78800-73.3*T; 6000.00  N
$Ref:18 !
$PARAMETER MQ(FCC_A1&FE,CO,FE,NI:*;0) 273.00  +8688; 6000.00  N
$Ref:35 !
$PARAMETER MQ(FCC_A1&FE,CO,FE,NI:*;1) 273.00  +514100; 6000.00  N
$Ref:35 !
$PARAMETER MQ(FCC_A1&FE,CO,FE,NI:*;2) 273.00  -265830; 6000.00  N
$Ref:35 !
$PARAMETER MQ(FCC_A1&FE,CR,FE,NI:*;0) 273.00  -740000; 6000.00  N
$Ref:17 !
$PARAMETER MQ(FCC_A1&FE,CR,FE,NI:*;1) 273.00  -540000; 6000.00  N
$Ref:17 !
$PARAMETER MQ(FCC_A1&FE,CR,FE,NI:*;2) 273.00  +750000; 6000.00  N
$Ref:17 !
$
$ ********************************************************************
$                              GE - Germanium
$ ********************************************************************
$
$ Default value: Impurity diffusion of Ge in Ni.
$
$PARAMETER MQ(FCC_A1&GE,*) 273.00  -265550.7-69.73*T; 6000.00  N
$Ref:49 !
$
$ -------------------------------------
$ explicit parameters for Ge diffusion
$ -------------------------------------
$
$PARAMETER MQ(FCC_A1&GE,GE:*) 273.00  -286000-60.4*T; 6000.00  N
$Ref:49 !
$
$ interactions
$PARAMETER MQ(FCC_A1&GE,GE,NI:*;0) 273.00  +624235.9; 6000.00  N
$Ref:49 !
$PARAMETER MQ(FCC_A1&GE,GE,NI:*;1) 273.00  +709857.6; 6000.00  N
$Ref:49 !
$
$ ********************************************************************
$                              HF - Hafnium
$ ********************************************************************
$
$ Default value: Impurity diffusion of Hf in Ni.
$
$PARAMETER MQ(FCC_A1&HF,*) 273.00  -251956-71.2*T; 6000.00  N
$Ref:20 !
$
$ -------------------------------------
$ explicit parameters for Hf diffusion
$ -------------------------------------
$
$PARAMETER MQ(FCC_A1&HF,HF:*) 273.00  -235350-123*T; 6000.00  N
$Ref:20 !
$
$ ********************************************************************
$                              LA - Lanthanum
$ ********************************************************************
$
$ Default value: typical for REE in Ni.
$
$PARAMETER MQ(FCC_A1&LA,*) 273.00  -252500+R*T*LN(0.55E-4); 6000.00  N
$Ref:pov12 !
$
$ ********************************************************************
$                            MN - Manganese
$ ********************************************************************
$
$ not assessed
$
$ Default value: Impurity diffusion of Mn in Ni.
$
$PARAMETER MQ(FCC_A1&MN,*) 273.00  -QNI_FCC+R*T*LN(2.0*D0NI_FCC); 6000.00  N
$Ref:pov10 !
$
$ -------------------------------------
$ explicit parameters for Mn diffusion
$ -------------------------------------
$
$PARAMETER MQ(FCC_A1&MN,AL:*) 273.00  -211500+R*T*LN(1.35E-2); 6000.00  N
$Ref:24 !
$PARAMETER MQ(FCC_A1&MN,FE:*) 273.00  -QFE_FCC
$ +R*T*LN(2.0*D0FE_FCC); 6000.00  N
$Ref:31 !
$PARAMETER MQ(FCC_A1&MN,NI:*) 273.00  -QNI_FCC
$ +R*T*LN(2.0*D0NI_FCC); 6000.00  N
$Ref:31 !
$
$ ********************************************************************
$                            MO - Molybdenum
$ ********************************************************************
$
$ Default value: Impurity diffusion of Mo in Ni.
$
$PARAMETER MQ(FCC_A1&MO,*) 273.00  -267585-79.5*T; 6000.00  N
$Ref: 20 !
$
$ -------------------------------------
$ explicit parameters for Mo diffusion
$ -------------------------------------
$
$PARAMETER MQ(FCC_A1&MO,CO:*) 273.00  -256943+R*T*LN(1.2061e-5); 6000.00  N
$Ref:11 !
$PARAMETER MQ(FCC_A1&MO,FE:*) 273.00  -QFE_FCC
$ +R*T*LN(3.0*D0FE_FCC); 6000.00  N
$Ref:31 !
$PARAMETER MQ(FCC_A1&MO,MO:*) 273.00  -254975+R*T*LN(5.5301e-5); 6000.00  N
$Ref:20 !
$PARAMETER MQ(FCC_A1&MO,NI:*) 273.00  -267585-79.5*T; 6000.00  N
$Ref:20 !
$
$ ********************************************************************
$                              N - Nitrogen
$ ********************************************************************
$
$ Default value: Impurity diffusion of N in Ni.
$
$PARAMETER MQ(FCC_A1&N,*) 273.00  -95600+R*T*LN(+3e-010); 6000.00  N
$Ref:43 !
$
$ -------------------------------------
$ explicit parameters for N diffusion
$ -------------------------------------
$
$PARAMETER MQ(FCC_A1&N,FE:*) 273.00 -168560+R*T*LN(0.91E-4); 6000.00  N
$Ref:11 !
$
$
$ ********************************************************************
$                            NB - Niobium
$ ********************************************************************
$
$ Default value: Impurity diffusion of Nb in Ni.
$
$PARAMETER MQ(FCC_A1&NB,*) 273.00  -215000+R*T*LN(+2e-006); 6000.00  N
$Ref:21 !
$
$ -------------------------------------
$ explicit parameters for NB diffusion
$ -------------------------------------
$
$PARAMETER MQ(FCC_A1&NB,NB:*) 273.00  -350000+R*T*LN(1,00E-4); 6000.00  N
$Ref:pov10 !
$PARAMETER MQ(FCC_A1&NB,FE:*) 273.00  -QFE_FCC
$ +R*T*LN(6.0*D0FE_FCC); 6000.00  N
$Ref:31 !
$
$ ********************************************************************
$                            NI - Nickel
$ ********************************************************************
$
$ Default value: self diffusion of Ni 
$
$PARAMETER MQ(FCC_A1&NI,*) 273.00  -287000-69.8*T; 6000.00  N
$Ref:12 !
$
$ -------------------------------------
$ explicit parameters for Ni diffusion
$ -------------------------------------
$
$PARAMETER MQ(FCC_A1&NI,AL:*) 273.00  -145900+R*T*LN(0.00044); 6000.00  N
$Ref:12 !
$PARAMETER MQ(FCC_A1&NI,CO:*) 273.00  -270348-87.3*T; 6000.00  N
$Ref:20 !
$PARAMETER MQ(FCC_A1&NI,CR:*) 273.00  -235000-82.0*T; 6000.00  N
$Ref:19 !
$PARAMETER MQ(FCC_A1&NI,FE:*) 273.00  -286000-86.0*T; 6000.00  N
$Ref:18 !
$PARAMETER MQ(FCC_A1&NI,HF:*) 273.00  -286182-84.5*T; 6000.00  N
$Ref:20 !
$PARAMETER MQ(FCC_A1&NI,MO:*) 273.00  -286000-86.0*T; 6000.00  N
$Ref:pov10 !
$PARAMETER MQ(FCC_A1&NI,NI:*) 273.00  -287000-69.8*T; 6000.00  N
$Ref:18 !
$PARAMETER MQ(FCC_A1&NI,SI:*) 273.00  -123900+R*T*LN(0.35E-4); 6000.00  N
$Ref:45 !
$PARAMETER MQ(FCC_A1&NI,RE:*) 273.00  -294401-105*T; 6000.00  N
$Ref:20 !
$PARAMETER MQ(FCC_A1&NI,RU:*) 273.00  -294401-105*T; 6000.00  N
$Ref:48 !
$PARAMETER MQ(FCC_A1&NI,TA:*) 273.00  -443736-96*T; 6000.00  N
$Ref:20 !
$PARAMETER MQ(FCC_A1&NI,TI:*) 273.00  -287000-69.8*T; 6000.00  N
$Ref:20 !
$PARAMETER MQ(FCC_A1&NI,W:*) 273.00  -628250+R*T*LN(0.00047835); 6000.00  N
$Ref:20 !
$
$ interactions
$PARAMETER MQ(FCC_A1&NI,AL,CR:*;0) 273.00  -211000; 6000.00  N
$Ref:12 !
$PARAMETER MQ(FCC_A1&NI,AL,NI:*;0) 273.00  -113000+65.5*T; 6000.00  N
$Ref:12 !
$PARAMETER MQ(FCC_A1&NI,AL,TI:*;0) 273.00  -211000; 6000.00  N
$Ref:20 !
$PARAMETER MQ(FCC_A1&NI,CO,NI:*;0) 273.00  +7866+7.65*T; 6000.00  N
$Ref:48 !
$PARAMETER MQ(FCC_A1&NI,CR,FE:*;0) 273.00  -119000; 6000.00  N
$Ref:17 !
$PARAMETER MQ(FCC_A1&NI,CR,NI:*;0) 273.00  -81000; 6000.00  N
$Ref:19 !
$PARAMETER MQ(FCC_A1&NI,FE,NI:*;0) 273.00  +124000-51.4*T; 6000.00  N
$Ref:18 !
$PARAMETER MQ(FCC_A1&NI,FE,NI:*;1) 273.00  -300000+213*T; 6000.00  N
$Ref:18 !
$PARAMETER MQ(FCC_A1&NI,NI,RE:*;0) 273.00  -157409; 6000.00  N
$Ref:20 !
$PARAMETER MQ(FCC_A1&NI,NI,RU:*;0) 273.00  +309918.61; 6000.00  N
$Ref:48 !
$PARAMETER MQ(FCC_A1&NI,NI,TA:*;0) 273.00  -668454; 6000.00  N
$Ref:20 !
$PARAMETER MQ(FCC_A1&NI,NI,TI:*;0) 273.00  -81000; 6000.00  N
$Ref:20 !
$PARAMETER MQ(FCC_A1&NI,NI,W:*;0) 273.00  +175736; 6000.00  N
$Ref:20 !
$PARAMETER MQ(FCC_A1&NI,CO,FE,NI:*;0) 273.00  -185730; 6000.00  N
$Ref:35 !
$PARAMETER MQ(FCC_A1&NI,CO,FE,NI:*;1) 273.00  -6610; 6000.00  N
$Ref:35 !
$PARAMETER MQ(FCC_A1&NI,CO,FE,NI:*;2) 273.00  -38480; 6000.00  N
$Ref:35 !
$PARAMETER MQ(FCC_A1&NI,CR,FE,NI:*;0) 273.00  +1840000; 6000.00  N
$Ref:17 !
$PARAMETER MQ(FCC_A1&NI,CR,FE,NI:*;1) 273.00  +670000; 6000.00  N
$Ref:17 !
$PARAMETER MQ(FCC_A1&NI,CR,FE,NI:*;2) 273.00  -1120000; 6000.00  N
$Ref:17 !
$
$ ********************************************************************
$                              O - OXYGEN
$ ********************************************************************
$
$ Default value: Impurity diffusion of O in Ni.
$
$PARAMETER MQ(FCC_A1&O,*) 273.00  -260000+R*T*LN(3); 6000.00  N
$Ref:pov12 !
$
$ -------------------------------------
$ explicit parameters for O diffusion
$ -------------------------------------
$
$PARAMETER MQ(FCC_A1&O,FE:*) 273.00  -167500+R*T*LN(3.5E-4); 6000.00  N
$Ref:pov12 !
$
$ ********************************************************************
$                            RE - RHENIUM
$ ********************************************************************
$
$ Default value: Impurity diffusion of Re in Ni.
$
$PARAMETER MQ(FCC_A1&RE,*) 273.00  -278817-105*T; 6000.00  N
$Ref:20 !
$ 
$ -------------------------------------
$ explicit parameters for Re diffusion
$ -------------------------------------
$
$PARAMETER MQ(FCC_A1&RE,RE:*) 273.00  -382950-109.4*T; 6000.00  N
$Ref:20 !
$
$ interactions
$
$PARAMETER MQ(FCC_A1&RE,NI,RE:*;0) 273.00  +239128; 6000.00  N
$Ref:20 !
$ 
$ ********************************************************************
$                            RU - RUTHENIUM
$ ********************************************************************
$
$ Default value: Impurity diffusion of Ru in Ni.
$
$PARAMETER MQ(FCC_A1&RU,*) 273.00  -304489.39-68.97*T; 6000.00  N
$Ref:48 !
$ 
$ -------------------------------------
$ explicit parameters for Ru diffusion
$ -------------------------------------
$
$PARAMETER MQ(FCC_A1&RU,CO:*) 273.00  -304489.39-68.97*T; 6000.00  N
$Ref:48 !
$PARAMETER MQ(FCC_A1&RU,RU:*) 273.00  -386130-73.9*T; 6000.00  N
$Ref:48 !
$
$ interactions
$
$PARAMETER MQ(FCC_A1&RU,NI,RU:*;0) 273.00  +11419.67; 6000.00  N
$Ref:48 !
$
$ ********************************************************************
$                            S - Sulfur
$ ********************************************************************
$
$ Default value: impurity diffusion of S in NI.
$
$PARAMETER MQ(FCC_A1&S,*) 273.00 -219000+R*T*LN(1.4E-4); 6000.00  N
$Ref:43 !
$ 
$ -------------------------------------
$ explicit parameters for S diffusion
$ -------------------------------------
$
$PARAMETER MQ(FCC_A1&S,CU:*) 273.00 -QCU_FCC+R*T*LN(0.0018); 6000.00  N
$Ref:32 !
$PARAMETER MQ(FCC_A1&S,FE:*) 273.00 -222350+R*T*LN(0.0002); 6000.00  N
$Ref:pov12 !
$
$ ********************************************************************
$                            SI - Silicon
$ ********************************************************************
$
$ not assessed
$
$ Default value: Impurity diffusion of Si in Ni.
$
$PARAMETER MQ(FCC_A1&SI,*) 273.00  -250000+R*T*LN(3E-5); 6000.00  N
$Ref:pov13 !
$ 
$ -------------------------------------
$ explicit parameters for Si diffusion
$ -------------------------------------
$
$PARAMETER MQ(FCC_A1&SI,AL:*) 273.00  -123900+R*T*LN(0.35E-4); 6000.00  N
$Ref:46 !
$PARAMETER MQ(FCC_A1&SI,FE:*) 273.00  -QFE_FCC
$ +R*T*LN(10.0*D0FE_FCC); 6000.00  N
$Ref:31!
$PARAMETER MQ(FCC_A1&SI,NI:*) 273.00  -250000+R*T*LN(3E-5); 6000.00  N
$Ref:pov10 !
$PARAMETER MQ(FCC_A1&SI,SI:*) 273.00  -123900+R*T*LN(0.35E-4); 6000.00  N
$Ref:45 !
$
$ interactions
$
$PARAMETER MQ(FCC_A1&SI,AL,SI:*;0) 273.00 -178508.9; 6000.00 N
$Ref:45 !
$
$ ********************************************************************
$                            TA - Tantalum
$ ********************************************************************
$
$ Default value: Impurity diffusion of Ta in Ni.
$
$PARAMETER MQ(FCC_A1&TA,*) 273.00  -267729-79.9*T; 6000.00  N
$Ref:20 !
$
$ -------------------------------------
$ explicit parameters for TA diffusion
$ -------------------------------------
$
$PARAMETER MQ(FCC_A1&TA,TA:*) 273.00  -268253-108.6*T; 6000.00  N
$Ref:20 !
$PARAMETER MQ(FCC_A1&TA,FE:*) 273.00  -QFE_FCC
$ +R*T*LN(6.0*D0FE_FCC); 6000.00  N
$Ref:31 !
$
$ interactions
$
$PARAMETER MQ(FCC_A1&TA,NI,TA:*;0) 273.00  -163380-15.97*T; 6000.00  N
$Ref:20 !
$
$ ********************************************************************
$                            TI - Titanium
$ ********************************************************************
$
$ Default value: Impurity diffusion of Ti in Ni.
$
$PARAMETER MQ(FCC_A1&TI,*) 273.00  -256900+R*T*LN(8.6e-5); 6000.00  N
$Ref:20 !
$
$ -------------------------------------
$ explicit parameters for Ti diffusion
$ -------------------------------------
$
$PARAMETER MQ(FCC_A1&TI,AL:*) 273.00  -260000+R*T*LN(1.12e-1); 6000.00  N
$Ref:47 !
$PARAMETER MQ(FCC_A1&TI,FE:*) 273.00  -QFE_FCC
$ +R*T*LN(4.0*D0FE_FCC); 6000.00  N
$Ref:31 !
$PARAMETER MQ(FCC_A1&TI,TI:*) 273.00  -256900-77.8*T; 6000.00  N
$Ref:20 !
$
$ interactions
$PARAMETER MQ(FCC_A1&TI,AL,NI:*;0) 273.00  -175000; 6000.00  N
$Ref:pov13 !
$PARAMETER MQ(FCC_A1&TI,AL,TI:*;0) 273.00  +275000; 6000.00  N
$Ref:pov13 !
$PARAMETER MQ(FCC_A1&TI,NI,TI:*;0) 273.00  -68000; 6000.00  N
$Ref:20 !
$
$ ********************************************************************
$                            V - Vanadium
$ ********************************************************************
$
$ Default value: Impurity diffusion of V in Ni.
$
$PARAMETER MQ(FCC_A1&V,*) 273.00  -QNI_FCC+R*T*LN(0.00025); 6000.00  N
$Ref:11 !
$
$ -------------------------------------
$ explicit parameters for V diffusion
$ -------------------------------------
$
$PARAMETER MQ(FCC_A1&V,AL:*) 273.00  -302500+R*T*LN(1.6E0); 6000.00  N
$Ref:24 !
$PARAMETER MQ(FCC_A1&V,CR:*) 273.00  -419000+R*T*LN(381E-4); 6000.00  N
$Ref:11 !
$PARAMETER MQ(FCC_A1&V,FE:*) 273.00  -QFE_FCC
$ +R*T*LN(5.0*D0FE_FCC); 6000.00  N
$Ref:31 !
$PARAMETER MQ(FCC_A1&V,NI:*) 273.00  -QNI_FCC+R*T*LN(0.00025); 6000.00  N
$Ref:11 !
$PARAMETER MQ(FCC_A1&V,V:*) 273.00  -334680+R*T*LN(0.288E-4); 6000.00  N
$Ref:11 !
$
$ ********************************************************************
$                            W - Tungsten
$ ********************************************************************
$
$ Default value: Impurity diffusion of W in Ni.
$
$PARAMETER MQ(FCC_A1&W,*) 273.00  -282130-87.2*T; 6000.00  N
$Ref:20 !
$
$ -------------------------------------
$ explicit parameters for W diffusion
$ -------------------------------------
$
$PARAMETER MQ(FCC_A1&W,FE:*) 273.00  -QFE_FCC
$ +R*T*LN(4.0*D0FE_FCC); 6000.00  N
$Ref:31 !
$PARAMETER MQ(FCC_A1&W,NI:*) 273.00  -282130-87.2*T; 6000.00  N
$Ref:20 !
$PARAMETER MQ(FCC_A1&W,W:*) 273.00  -311423+R*T*LN(0.00021866); 6000.00  N
$Ref:20 !
$
$ interactions
$PARAMETER MQ(FCC_A1&W,NI,W:*) 273.00  -97025; 6000.00  N
$Ref:20 !
$
$ ********************************************************************
$                              Y - Yttrium
$ ********************************************************************
$
$ Default value: typical for REE in Ni.
$
$PARAMETER MQ(FCC_A1&Y,*) 273.00  -252500+R*T*LN(0.55E-4); 6000.00  N
$Ref:pov12 !
$
$
$ ********************************************************************
$                              ZR - Zirconium
$ ********************************************************************
$
$ Default value: assuming same properties as Hf.
$
$PARAMETER MQ(FCC_A1&ZR,*) 273.00  -251956-71.2*T; 6000.00  N
$Ref:pov12 !
$
$ Adopting first-principles data (Ref 51).
$PARAMETER MQ(FCC_A1&ZR,*) 273.00  -255690+R*T*LN(4.69E-4); 6000.00  N
$Ref:51 !
$
$ -------------------------------------
$ explicit parameters for Zr diffusion
$ -------------------------------------
$
$PARAMETER MQ(FCC_A1&ZR,CU:*) 273.00  -150000-45*T; 6000.00  N
$Ref:pov23 !
$
$##################################################################################
$                  PHASE:  B C C _ A 2
$##################################################################################
$
$ ********************************************************************
$                              CU - Copper
$ ********************************************************************
$
$PARAMETER MQ(BCC_A2&CU,*) 250.00 -218000; 6000.00  N
$Ref:31 !
$PARAMETER MF(BCC_A2&CU,*) 250.00 +R*T*LN(9.2e-5); 6000.00  N
$Ref:31 !
$
$ ********************************************************************
$                              NI - Nickel
$ ********************************************************************
$
$ Default value: Assumed impurity diffusion of Ni in metastable bcc Ni 
$
$PARAMETER MQ(BCC_A2&NI,*) 273.00 -140000; 6000.00  N
$Ref:pov12 !
$PARAMETER MF(BCC_A2&NI,*) 273.00 +R*T*LN(1E-6); 6000.00  N
$Ref:pov12 !
$
$ -------------------------------------
$ explicit parameters for Ni diffusion
$ -------------------------------------
$
$ ********************************************************************
$                              TI - Titanium
$ ********************************************************************
$
$ Default value: Assumed impurity diffusion of Ti in metastable bcc Ni 
$ (from similarity of Ti diffusions in fcc Ni and fcc Fe).
$
$PARAMETER MQ(BCC_A2&TI,*) 273.00 -190000; 6000.00  N
$Ref:pov12 !
$PARAMETER MF(BCC_A2&TI,*) 273.00 +R*T*LN(8E-5); 6000.00  N
$Ref:pov12 !
$
$ -------------------------------------
$ explicit parameters for Ti diffusion
$ -------------------------------------
$PARAMETER MQ(BCC_A2&TI,TI:*) 273.00 -147686+22.28*T; 6000.00  N
$Ref:42 !
$PARAMETER MF(BCC_A2&TI,TI:*) 273.00 -151*T; 6000.00  N
$Ref:42 !
$
$##################################################################################
$                  PHASE:  B C C _ B 2
$##################################################################################
$
$ ********************************************************************
$                              NI - Nickel
$ ********************************************************************
$
$ Ordering parameters
$PARAMETER MQ(BCC_B2&NI,NI:TI:*;0) 273.00 -110000; 6000.00  N
$Ref:pov12 !
$PARAMETER MQ(BCC_B2&NI,TI:NI:*;0) 273.00 -110000; 6000.00  N
$Ref:pov12 !
$PARAMETER MQ(BCC_B2&NI,NI:TI:*;0) 273.00 -110000; 6000.00  N
$Ref:pov22 !
$PARAMETER MQ(BCC_B2&NI,TI:NI:*;0) 273.00 -110000; 6000.00  N
$Ref:pov22 !
$
$ ********************************************************************
$                              TI - Titanium
$ ********************************************************************
$
$ Ordering parameters
$PARAMETER MQ(BCC_B2&TI,NI:TI:*;0) 273.00 -125000; 6000.00  N
$Ref:pov12 !
$PARAMETER MQ(BCC_B2&TI,TI:NI:*;0) 273.00 -125000; 6000.00  N
$Ref:pov12 !
$
$##########################################################################
$                  PHASE:  N I A L
$##########################################################################
$
$ ********************************************************************
$                              NI - Nickel
$ ********************************************************************
$
$PARAMETER MQ(NIAL&AL,NI:*:*;0) 273.00 -350000-69.8*T; 6000.00  N
$Ref:pov25 !
$PARAMETER MQ(NIAL&CO,NI:*:*;0) 273.00 -350000-69.8*T; 6000.00  N
$Ref:pov25 !
$PARAMETER MQ(NIAL&CR,NI:*:*;0) 273.00 -350000-69.8*T; 6000.00  N
$Ref:pov25 !
$PARAMETER MQ(NIAL&NI,NI:*:*;0) 273.00 -350000-69.8*T; 6000.00  N
$Ref:pov25 !
$PARAMETER MQ(NIAL&TI,NI:*:*;0) 273.00 -350000-69.8*T; 6000.00  N
$Ref:pov25 !
$
$PARAMETER MQ(NIAL&CO,AL:*:*;0) 273.00 -350000-69.8*T; 6000.00  N
$Ref:pov25 !
$PARAMETER MQ(NIAL&CR,AL:*:*;0) 273.00 -350000-69.8*T; 6000.00  N
$Ref:pov25 !
$PARAMETER MQ(NIAL&NI,AL:*:*;0) 273.00 -350000-69.8*T; 6000.00  N
$Ref:pov25 !
$PARAMETER MQ(NIAL&TI,AL:*:*;0) 273.00 -350000-69.8*T; 6000.00  N
$Ref:pov25 !
$
$PARAMETER MQ(NIAL&AL,CO:*:*;0) 273.00 -350000-69.8*T; 6000.00  N
$Ref:pov25 !
$PARAMETER MQ(NIAL&CR,CO:*:*;0) 273.00 -350000-69.8*T; 6000.00  N
$Ref:pov25 !
$PARAMETER MQ(NIAL&NI,CO:*:*;0) 273.00 -350000-69.8*T; 6000.00  N
$Ref:pov25 !
$PARAMETER MQ(NIAL&TI,CO:*:*;0) 273.00 -350000-69.8*T; 6000.00  N
$Ref:pov25 !
$
$PARAMETER MQ(NIAL&AL,CR:*:*;0) 273.00 -350000-69.8*T; 6000.00  N
$Ref:pov25 !
$PARAMETER MQ(NIAL&CO,CR:*:*;0) 273.00 -350000-69.8*T; 6000.00  N
$Ref:pov25 !
$PARAMETER MQ(NIAL&NI,CR:*:*;0) 273.00 -350000-69.8*T; 6000.00  N
$Ref:pov25 !
$PARAMETER MQ(NIAL&TI,CR:*:*;0) 273.00 -350000-69.8*T; 6000.00  N
$Ref:pov25 !
$ 
$**************************************************************************
$
$ References
$
$**************************************************************************
$
$LIST_OF_REFERENCES
$
$D0001-10  E. Kozeschnik, 
$             'Assessment of diffusional mobility of Cu and Zn in alpha brass', 
$             Z. Metallkde. Vol. 91, 57-63, 2000.
$00000-11  Smithells Metals Reference Book, 
$             Seventh Edition, Butterworth-Heinemann, Oxford, 1999.  
$D0002-12  A. Engström and J. Agren, 
$             Assessment of Diffusional Mobilities in Face-centered Cubic Ni-Cr-Al Alloys, 
$             Z. Metallkd. Vol. 87, No. 2, 92-97, 1996.
$00000-13  B. Jönsson, 
$             Assessment of the Mobility of Carbon in fcc C-Cr-Fe-Ni Alloys, 
$             Z. Metallkd. Vol. 85, No. 7, 502-509, 1994. 
$D0003-14  B. Jönsson, 
$             Assessment of the Mobilities of Cr, Fe and Ni in bcc Cr-Fe-Ni Alloys, 
$             ISIJ Int., Vol. 35, No. 11, 1415-1421, 1995.
$00000-15  B. Jönsson, 
$             Ferromagneic Ordering and Diffusion of Carbon and Nitrogen in bcc Cr-Fe-Ni, 
$             Z. Metallkd. Vol. 85, No. 7, 498-501, 1994.  
$00000-16  B. Jönsson, 
$             Ferromagnetic ordering and lattice diffusion-A simple model, 
$             Z. Metallkd. Vol. 83, No. 5, 349-355, 1992.              
$00000-17  B. Jönsson, 
$             Assessment of the Mobilities of Cr, Fe and Ni in fcc Cr-Fe-Ni Alloys, 
$             Z. Metallkd. Vol. 86, No. 10, 686-692, 1995.
$D0004-18  B. Jönsson, 
$             Mobilities in Fe-Ni alloys-Assessment of the mobilities of Fe and Ni in fcc Fe-Ni alloys, 
$             Scandinavian J. Metall. Vol. 23, 201-208, 1994.
$00000-19  B. Jönsson, 
$             Assessment of the Mobilities of Cr, Fe and Ni in binary fcc Cr-Fe and Cr-Ni Alloys, 
$             ISIJ Int., Vol. 24, 21-27, 1995.
$D0005-20  C.E. Campbell, W.J. Boettinger, U.R. Kattner, 
$             Development of a diffusion mobility database for Ni-base superalloys, 
$             Acta Materialia, Vol. 50, 775-792, 2002.
$D0006-21  R.V. Patil and G.B. Kale, 
$             Chemical diffusion of niobium in nickel, 
$             J. Nucl. Mater., Vol 230, 57-60, 1996.    
$D0007-22  J. Agren, 
$             A Revised Expression for the Diffusivity of Carbon in Binary Fe-C Austenite, 
$             Scripta Metal., Vol. 20, 1507-1510, 1986.
$D0009-24  Y. Du, Y.A. Chang, B. Huang, W. Gong, 
$             Diffusion coefficients of some solutes in fcc and liquid Al: critical evaluation and correlation, 
$             Mater. Sci. Eng., Vol. A363, 140-151, 2003.
$D0016-31  J. Fridberg, L.-E. Törndahl, M. Hillert, 
$             Diffusion in Iron, 
$             Jernkontorets Ann., Vol 153, 263-276, 1969.
$D0013-32  N. Barbouth and J. Oudar, 
$             Solubility and diffusion of sulfur in metals and alloys, 
$             Memoires et etudes sci. Rev. Metal., Dec. 1989, 777-788.
$D0012-33  W. Wang, S. Zhang, X. He, 
$             Diffusion of Boron in alloys, 
$             Acta metal. mater., Vol. 43, No. 4, 1693-1699, 1995.
$D0014-34  Y.-W. Cui, M. Jiang, I. Ohnuma, K. Oikawa, R. Kainuma, K. Ishida, 
$             Computational study of atomic mobility for fcc phase of Co-Fe and Co-Ni binaries, 
$             J. Phase Equilib. Diff., Vol. 29, 2-10, 2008.
$D0015-35  Y.-W. Cui, M. Jiang, I. Ohnuma, K. Oikawa, R. Kainuma, K. Ishida, 
$             Computational study of atomic mobility in Co-Fe-Ni ternary fcc alloys, 
$             J. Phase Equilib. Diff., Vol. 29, 312-321, 2008.
$D0017-36  M. Badia and A. Vignes, 
$             Iron, Nickel and Cobalt diffusion in transition metals of Iron group, 
$             Acta Met., Vol. 17, 177-187, 1969.
$D0023-38  T. Gomez-Acebo, B. Navarcorena, F. Castro, 
$             Interdiffusion in multiphase, Al-Co-Cr-Ni-Ti diffusion couples, 
$             J. Phase Equilib. Diff., Vol. 25, 237-251, 2004.
$D0024-42  L. Pandelaers and P. Wollants, 
$             An optimized diffusion database for the disordered and ordered bcc phases 
$             in the binary Fe-Ti system, 
$             CALPHAD, Vol. 35, 518-522, 2011.
$00000-43  R. Lappalainen and A. Anttila, 
$             Annealing behaviour of implanted nitrogen in bulk and evaporated Ni, 
$             Appl. Phys., Vol. A 42, 263-267, 1987.
$D0038-45  D. Cao, Y. Liu, X. Su, J. Wang, H. Tu, J. Huang, 
$             Diffusion mobilities in the fcc_A1 Cu-Si, Al-Si and Al-Cu-Si alloys, 
$             J. Alloys Cmpd., Vol. 551, 155-163, 2013.
$00000-46  D. Bergner, E. Cyrener, 
$             Neue Huette, Vol. 18, 356, 1973.
$00000-47  D. Bergner, 
$             Neue Huette, Vol. 29, 207, 1984.
$00000-48  X.J. Liu, J.Y. Lin, y.H. Guo, C.P. Wang, 
$             CALPHAD, Vol. 45, 138-144, 2014.
$D0041-49  M. Liu, L. Zhang, W. Chen, J. Xin, Y. Du, H. Xu,
$             Diffusivities and atomic mobilities in fcc_A1 Ni-X
$             (X=Ge, Ti and V) alloys,
$             CALPHAD, Vol. 41, 108-118, 2013.    
$D0058-50  G. Xu, Y. Liu, F.Lei, G. Sheng, Z. Kang,
$             Diffusion behavior and atomic mobilities for fcc Cu-Cr-Ni alloys,
$             J. Alloys Cmpd., Vol. 649, 307-312, 2015. 
$00000-51     https://www.ctcms.nist.gov/~gkl/impuritydiffusion.html  (last visited 1.7.2024)
$             
$
$pov10     E. Povoden-Karadeniz, unpublished, 2010.
$pov12     E. Povoden-Karadeniz, unpublished, 2012.
$pov13     E. Povoden-Karadeniz, unpublished, 2013.
$pov16     E. Povoden-Karadeniz, unpublished, 2016.
$pov22     E. Povoden-Karadeniz, unpublished, 2022.
$pov23     E. Povoden-Karadeniz, unpublished, 2023.
$pov25     E. Povoden-Karadeniz, unpublished, 2025.
$$$$$$$$$$$$$$$$$$$$$$$$$$$$$$$$$$$$$$$$$$$$$$$$$$$$$$$$$$$$$$$$$$$$$$$$$$$$$$
$ GARCALC_SOURCE_ARCHIVE_END: mc_ni_v2012.ddb
$$$$$$$$$$$$$$$$$$$$$$$$$$$$$$$$$$$$$$$$$$$$$$$$$$$$$$$$$$$$$$$$$$$$$$$$$$$$$$
