Repository: gareginaslanyan/ThermoGar

# ThermoGar 0.4.4

ThermoGar — локальное настольное приложение для термодинамических
CALPHAD-расчётов сплавов. Работает без интернета, считает на открытых базах
MatCalc и показывает результат в браузере: таблицы фаз и их составов,
диаграммы состояния, кривые затвердевания, энергии, физические свойства
и кинетику.

> **Исследовательское программное обеспечение.** Сверка с измеренным
> проведена на трёх случаях: качественно база права, количественно доли фаз
> промахиваются в 1,6…2,6 раза — доли фаз следует считать оценкой, а не
> измерением (см. docs/LIMITS_OF_APPLICABILITY.md). Числа получены из
> выбранной термодинамической модели и не заменяют аттестацию материала.

File: databases/diagnostic/fe/mc_fe_v2062_unpatched.thermogar.tdb (part 9 of 12)
$ THERMOGAR_CONVERSION
PARAMETER G(M6C,CR:NI:CO:C;0) 273.00 +3*GHSERCR#+2*GHSERNI#
   +1*GHSERCO#+GHSERCC#; 6000.00  N
REF:pov15 !
PARAMETER G(M6C,V:CR:CO:C;0) 273.00 +3*GHSERVV#+2*GHSERCR#
   +1*GHSERCO#+GHSERCC#; 6000.00  N
REF:pov15 !
PARAMETER G(M6C,CR:V:CO:C;0) 273.00 +3*GHSERCR#+2*GHSERVV#
   +1*GHSERCO#+GHSERCC#; 6000.00  N
REF:pov15 !
PARAMETER G(M6C,W:CR:CO:C;0) 273.00 +3*GHSERWW#+2*GHSERCR#
   +1*GHSERCO#+GHSERCC#; 6000.00  N
REF:pov15 !
PARAMETER G(M6C,CO:CR:W:C;0) 273.00 +3*GHSERCO#+2*GHSERCR#
   +1*GHSERWW#+GHSERCC#; 6000.00  N
REF:pov15 !
PARAMETER G(M6C,CR:CO:W:C;0) 273.00 +3*GHSERCR#+2*GHSERCO#
   +1*GHSERWW#+GHSERCC#; 6000.00  N
REF:pov15 !
PARAMETER G(M6C,CR:W:CO:C;0) 273.00 +3*GHSERCR#+2*GHSERWW#
   +1*GHSERCO#+GHSERCC#; 6000.00  N
REF:pov15 !
PARAMETER G(M6C,FE:CO:MO:C;0) 273.00 +3*GHSERFE#+2*GHSERCO#
   +1*GHSERMO#+GHSERCC#; 6000.00  N
REF:pov15 !
PARAMETER G(M6C,FE:MO:CO:C;0) 273.00 +3*GHSERFE#+2*GHSERMO#
   +1*GHSERCO#+GHSERCC#; 6000.00  N
REF:pov15 !
PARAMETER G(M6C,CO:MO:FE:C;0) 273.00 +3*GHSERCO#+2*GHSERMO#
   +1*GHSERFE#+GHSERCC#; 6000.00  N
REF:pov15 !
PARAMETER G(M6C,CO:FE:MO:C;0) 273.00 +3*GHSERCO#+2*GHSERFE#
   +1*GHSERMO#+GHSERCC#; 6000.00  N
REF:pov15 !
PARAMETER G(M6C,MO:CO:FE:C;0) 273.00 +3*GHSERMO#+2*GHSERCO#
   +1*GHSERFE#+GHSERCC#; 6000.00  N
REF:pov15 !
PARAMETER G(M6C,MO:FE:CO:C;0) 273.00 +3*GHSERMO#+2*GHSERFE#
   +1*GHSERCO#+GHSERCC#; 6000.00  N
REF:pov15 !
PARAMETER G(M6C,FE:NI:CO:C;0) 273.00 +3*GHSERFE#+2*GHSERNI#
   +1*GHSERCO#+GHSERCC#; 6000.00  N
REF:pov15 !
PARAMETER G(M6C,CO:NI:FE:C;0) 273.00 +3*GHSERCO#+2*GHSERNI#
   +1*GHSERFE#+GHSERCC#; 6000.00  N
REF:pov15 !
PARAMETER G(M6C,FE:V:CO:C;0) 273.00 +3*GHSERFE#+2*GHSERVV#
   +1*GHSERCO#+GHSERCC#; 6000.00  N
REF:pov15 !
PARAMETER G(M6C,CO:V:FE:C;0) 273.00 +3*GHSERCO#+2*GHSERVV#
   +1*GHSERFE#+GHSERCC#; 6000.00  N
REF:pov15 !
PARAMETER G(M6C,V:CO:FE:C;0) 273.00 +3*GHSERVV#+2*GHSERCO#
   +1*GHSERFE#+GHSERCC#; 6000.00  N
REF:pov15 !
PARAMETER G(M6C,V:FE:CO:C;0) 273.00 +3*GHSERVV#+2*GHSERFE#
   +1*GHSERCO#+GHSERCC#; 6000.00  N
REF:pov15 !
PARAMETER G(M6C,FE:CO:W:C;0) 273.00 +3*GHSERFE#+2*GHSERCO#
   +1*GHSERWW#+GHSERCC#; 6000.00  N
REF:pov15 !
PARAMETER G(M6C,FE:W:CO:C;0) 273.00 +3*GHSERFE#+2*GHSERWW#
   +1*GHSERCO#+GHSERCC#; 6000.00  N
REF:pov15 !
PARAMETER G(M6C,CO:W:FE:C;0) 273.00 +3*GHSERCO#+2*GHSERWW#
   +1*GHSERFE#+GHSERCC#; 6000.00  N
REF:pov15 !
PARAMETER G(M6C,CO:FE:W:C;0) 273.00 +3*GHSERCO#+2*GHSERFE#
   +1*GHSERWW#+GHSERCC#; 6000.00  N
REF:pov15 !
PARAMETER G(M6C,W:CO:FE:C;0) 273.00 +3*GHSERWW#+2*GHSERCO#
   +1*GHSERFE#+GHSERCC#; 6000.00  N
REF:pov15 !
PARAMETER G(M6C,W:FE:CO:C;0) 273.00 +3*GHSERWW#+2*GHSERFE#
   +1*GHSERCO#+GHSERCC#; 6000.00  N
REF:pov15 !
PARAMETER G(M6C,CO:NI:MO:C;0) 273.00 +3*GHSERCO#+2*GHSERNI#
   +1*GHSERMO#+GHSERCC#-35000; 6000.00  N
REF:pov15 !
PARAMETER G(M6C,MO:NI:CO:C;0) 273.00 +3*GHSERMO#+2*GHSERNI#
   +1*GHSERCO#+GHSERCC#; 6000.00  N
REF:pov15 !
PARAMETER G(M6C,V:CO:MO:C;0) 273.00 +3*GHSERVV#+2*GHSERCO#
   +1*GHSERMO#+GHSERCC#; 6000.00  N
REF:pov15 !
PARAMETER G(M6C,V:MO:CO:C;0) 273.00 +3*GHSERVV#+2*GHSERMO#
   +1*GHSERCO#+GHSERCC#; 6000.00  N
REF:pov15 !
PARAMETER G(M6C,CO:V:MO:C;0) 273.00 +3*GHSERCO#+2*GHSERVV#
   +1*GHSERMO#+GHSERCC#; 6000.00  N
REF:pov15 !
PARAMETER G(M6C,MO:V:CO:C;0) 273.00 +3*GHSERMO#+2*GHSERVV#
   +1*GHSERCO#+GHSERCC#; 6000.00  N
REF:pov15 !
PARAMETER G(M6C,W:CO:MO:C;0) 273.00 +3*GHSERWW#+2*GHSERCO#
   +1*GHSERMO#+GHSERCC#; 6000.00  N
REF:pov15 !
PARAMETER G(M6C,W:MO:CO:C;0) 273.00 +3*GHSERWW#+2*GHSERMO#
   +1*GHSERCO#+GHSERCC#; 6000.00  N
REF:pov15 !
PARAMETER G(M6C,CO:MO:W:C;0) 273.00 +3*GHSERCO#+2*GHSERMO#
   +1*GHSERWW#+GHSERCC#; 6000.00  N
REF:pov15 !
PARAMETER G(M6C,CO:W:MO:C;0) 273.00 +3*GHSERCO#+2*GHSERWW#
   +1*GHSERMO#+GHSERCC#-115000; 6000.00  N
REF:pov15 !
PARAMETER G(M6C,MO:CO:W:C;0) 273.00 +3*GHSERMO#+2*GHSERCO#
   +1*GHSERWW#+GHSERCC#; 6000.00  N
REF:pov15 !
PARAMETER G(M6C,MO:W:CO:C;0) 273.00 +3*GHSERMO#+2*GHSERWW#
   +1*GHSERCO#+GHSERCC#; 6000.00  N
REF:pov15 !
PARAMETER G(M6C,V:NI:CO:C;0) 273.00 +3*GHSERVV#+2*GHSERNI#
   +1*GHSERCO#+GHSERCC#; 6000.00  N
REF:pov15 !
PARAMETER G(M6C,CO:NI:W:C;0) 273.00 +3*GHSERCO#+2*GHSERNI#
   +1*GHSERWW#+GHSERCC#; 6000.00  N
REF:pov15 !
PARAMETER G(M6C,W:NI:CO:C;0) 273.00 +3*GHSERWW#+2*GHSERNI#
   +1*GHSERCO#+GHSERCC#; 6000.00  N
REF:pov15 !
PARAMETER G(M6C,W:V:CO:C;0) 273.00 +3*GHSERWW#+2*GHSERVV#
   +1*GHSERCO#+GHSERCC#; 6000.00  N
REF:pov15 !
PARAMETER G(M6C,CO:V:W:C;0) 273.00 +3*GHSERCO#+2*GHSERVV#
   +1*GHSERWW#+GHSERCC#; 6000.00  N
REF:pov15 !
PARAMETER G(M6C,V:CO:W:C;0) 273.00 +3*GHSERVV#+2*GHSERCO#
   +1*GHSERWW#+GHSERCC#; 6000.00  N
REF:pov15 !
PARAMETER G(M6C,V:W:CO:C;0) 273.00 +3*GHSERVV#+2*GHSERWW#
   +1*GHSERCO#+GHSERCC#; 6000.00  N
REF:pov15 !
PARAMETER G(M6C,CR:MO:FE:C;0) 273.00 +3*GHSERCR#+2*GHSERMO#
   +1*GHSERFE#+GHSERCC#-100000; 6000.00  N
REF:pov15 !
PARAMETER G(M6C,CR:FE:MO:C;0) 273.00 +3*GHSERCR#+2*GHSERFE#
   +1*GHSERMO#+GHSERCC#; 6000.00  N
REF:pov15 !
PARAMETER G(M6C,MO:CR:FE:C;0) 273.00 +3*GHSERMO#+2*GHSERCR#
   +1*GHSERFE#+GHSERCC#; 6000.00  N
REF:pov15 !
PARAMETER G(M6C,FE:CR:MO:C;0) 273.00 +3*GHSERFE#+2*GHSERCR#
   +1*GHSERMO#+GHSERCC#-30000; 6000.00  N
REF:pov15 !
PARAMETER G(M6C,CR:NI:FE:C;0) 273.00 +3*GHSERCR#+2*GHSERNI#
   +1*GHSERFE#+GHSERCC#; 6000.00  N
REF:pov15 !
PARAMETER G(M6C,CR:V:FE:C;0) 273.00 +3*GHSERCR#+2*GHSERVV#
   +1*GHSERFE#+GHSERCC#; 6000.00  N
REF:pov15 !
PARAMETER G(M6C,V:CR:FE:C;0) 273.00 +3*GHSERVV#+2*GHSERCR#
   +1*GHSERFE#+GHSERCC#; 6000.00  N
REF:pov15 !
PARAMETER G(M6C,CR:W:FE:C;0) 273.00 +3*GHSERCR#+2*GHSERWW#
   +1*GHSERFE#+GHSERCC#; 6000.00  N
REF:pov15 !
PARAMETER G(M6C,CR:FE:W:C;0) 273.00 +3*GHSERCR#+2*GHSERFE#
   +1*GHSERWW#+GHSERCC#; 6000.00  N
REF:pov15 !
PARAMETER G(M6C,W:CR:FE:C;0) 273.00 +3*GHSERWW#+2*GHSERCR#
   +1*GHSERFE#+GHSERCC#; 6000.00  N
REF:pov15 !
PARAMETER G(M6C,FE:CR:W:C;0) 273.00 +3*GHSERFE#+2*GHSERCR#
   +1*GHSERWW#+GHSERCC#-65000; 6000.00  N
REF:pov15 !
PARAMETER G(M6C,CR:NI:MO:C;0) 273.00 +3*GHSERCR#+2*GHSERNI#
   +1*GHSERMO#+GHSERCC#-10000-60*T; 6000.00  N
REF:pov15 !
PARAMETER G(M6C,CR:V:MO:C;0) 273.00 +3*GHSERCR#+2*GHSERVV#
   +1*GHSERMO#+GHSERCC#-140000; 6000.00  N
REF:pov15 !
PARAMETER G(M6C,V:CR:MO:C;0) 273.00 +3*GHSERVV#+2*GHSERCR#
   +1*GHSERMO#+GHSERCC#; 6000.00  N
REF:pov15 !
PARAMETER G(M6C,CR:MO:W:C;0) 273.00 +3*GHSERCR#+2*GHSERMO#
   +1*GHSERWW#+GHSERCC#; 6000.00  N
REF:pov15 !
PARAMETER G(M6C,CR:W:MO:C;0) 273.00 +3*GHSERCR#+2*GHSERWW#
   +1*GHSERMO#+GHSERCC#-100000; 6000.00  N
REF:pov15 !
PARAMETER G(M6C,MO:CR:W:C;0) 273.00 +3*GHSERMO#+2*GHSERCR#
   +1*GHSERWW#+GHSERCC#; 6000.00  N
REF:pov15 !
PARAMETER G(M6C,W:CR:MO:C;0) 273.00 +3*GHSERWW#+2*GHSERCR#
   +1*GHSERMO#+GHSERCC#; 6000.00  N
REF:pov15 !
PARAMETER G(M6C,CR:NI:W:C;0) 273.00 +3*GHSERCR#+2*GHSERNI#
   +1*GHSERWW#+GHSERCC#; 6000.00  N
REF:pov15 !
PARAMETER G(M6C,CR:V:W:C;0) 273.00 +3*GHSERCR#+2*GHSERVV#
   +1*GHSERWW#+GHSERCC#; 6000.00  N
REF:pov15 !
PARAMETER G(M6C,V:CR:W:C;0) 273.00 +3*GHSERVV#+2*GHSERCR#
   +1*GHSERWW#+GHSERCC#; 6000.00  N
REF:pov15 !
PARAMETER G(M6C,FE:NI:MO:C;0) 273.00 +3*GHSERFE#+2*GHSERNI#
   +1*GHSERMO#+GHSERCC#-50000-50*T; 6000.00  N
REF:pov15 !
PARAMETER G(M6C,MO:NI:FE:C;0) 273.00 +3*GHSERMO#+2*GHSERNI#
   +1*GHSERFE#+GHSERCC#; 6000.00  N
REF:pov15 !
PARAMETER G(M6C,FE:V:MO:C;0) 273.00 +3*GHSERFE#+2*GHSERVV#
   +1*GHSERMO#+GHSERCC#-140000; 6000.00  N
REF:pov15 !
PARAMETER G(M6C,MO:V:FE:C;0) 273.00 +3*GHSERMO#+2*GHSERVV#
   +1*GHSERFE#+GHSERCC#; 6000.00  N
REF:pov15 !
PARAMETER G(M6C,V:MO:FE:C;0) 273.00 +3*GHSERVV#+2*GHSERMO#
   +1*GHSERFE#+GHSERCC#; 6000.00  N
REF:pov15 !
PARAMETER G(M6C,V:FE:MO:C;0) 273.00 +3*GHSERVV#+2*GHSERFE#
   +1*GHSERMO#+GHSERCC#; 6000.00  N
REF:pov15 !
PARAMETER G(M6C,FE:MO:W:C;0) 273.00 +3*GHSERFE#+2*GHSERMO#
   +1*GHSERWW#+GHSERCC#-65000; 6000.00  N
REF:pov15 !
PARAMETER G(M6C,FE:W:MO:C;0) 273.00 +3*GHSERFE#+2*GHSERWW#
   +1*GHSERMO#+GHSERCC#-65000; 6000.00  N
REF:pov15 !
PARAMETER G(M6C,MO:W:FE:C;0) 273.00 +3*GHSERMO#+2*GHSERWW#
   +1*GHSERFE#+GHSERCC#; 6000.00  N
REF:pov15 !
PARAMETER G(M6C,MO:FE:W:C;0) 273.00 +3*GHSERMO#+2*GHSERFE#
   +1*GHSERWW#+GHSERCC#-65000; 6000.00  N
REF:pov15 !
PARAMETER G(M6C,W:MO:FE:C;0) 273.00 +3*GHSERWW#+2*GHSERMO#
   +1*GHSERFE#+GHSERCC#; 6000.00  N
REF:pov15 !
PARAMETER G(M6C,W:FE:MO:C;0) 273.00 +3*GHSERWW#+2*GHSERFE#
   +1*GHSERMO#+GHSERCC#; 6000.00  N
REF:pov15 !
PARAMETER G(M6C,V:NI:FE:C;0) 273.00 +3*GHSERVV#+2*GHSERNI#
   +1*GHSERFE#+GHSERCC#; 6000.00  N
REF:pov15 !
PARAMETER G(M6C,FE:NI:W:C;0) 273.00 +3*GHSERFE#+2*GHSERNI#
   +1*GHSERWW#+GHSERCC#; 6000.00  N
REF:pov15 !
PARAMETER G(M6C,W:NI:FE:C;0) 273.00 +3*GHSERWW#+2*GHSERNI#
   +1*GHSERFE#+GHSERCC#; 6000.00  N
REF:pov15 !
PARAMETER G(M6C,FE:V:W:C;0) 273.00 +3*GHSERFE#+2*GHSERVV#
   +1*GHSERWW#+GHSERCC#-200000+25*T; 6000.00  N
REF:pov15 !
PARAMETER G(M6C,W:V:FE:C;0) 273.00 +3*GHSERWW#+2*GHSERVV#
   +1*GHSERFE#+GHSERCC#; 6000.00  N
REF:pov15 !
PARAMETER G(M6C,V:W:FE:C;0) 273.00 +3*GHSERVV#+2*GHSERWW#
   +1*GHSERFE#+GHSERCC#; 6000.00  N
REF:pov15 !
PARAMETER G(M6C,V:FE:W:C;0) 273.00 +3*GHSERVV#+2*GHSERFE#
   +1*GHSERWW#+GHSERCC#; 6000.00  N
REF:pov15 !
PARAMETER G(M6C,V:NI:MO:C;0) 273.00 +3*GHSERVV#+2*GHSERNI#
   +1*GHSERMO#+GHSERCC#; 6000.00  N
REF:pov15 !
PARAMETER G(M6C,MO:NI:W:C;0) 273.00 +3*GHSERMO#+2*GHSERNI#
   +1*GHSERWW#+GHSERCC#; 6000.00  N
REF:pov15 !
PARAMETER G(M6C,W:NI:MO:C;0) 273.00 +3*GHSERWW#+2*GHSERNI#
   +1*GHSERMO#+GHSERCC#-100000; 6000.00  N
REF:pov15 !
PARAMETER G(M6C,MO:V:W:C;0) 273.00 +3*GHSERMO#+2*GHSERVV#
   +1*GHSERWW#+GHSERCC#; 6000.00  N
REF:pov15 !
PARAMETER G(M6C,W:V:MO:C;0) 273.00 +3*GHSERWW#+2*GHSERVV#
   +1*GHSERMO#+GHSERCC#; 6000.00  N
REF:pov15 !
PARAMETER G(M6C,V:W:MO:C;0) 273.00 +3*GHSERVV#+2*GHSERWW#
   +1*GHSERMO#+GHSERCC#-200000; 6000.00  N
REF:pov15 !
PARAMETER G(M6C,V:MO:W:C;0) 273.00 +3*GHSERVV#+2*GHSERMO#
   +1*GHSERWW#+GHSERCC#; 6000.00  N
REF:pov15 !
PARAMETER G(M6C,V:NI:W:C;0) 273.00 +3*GHSERVV#+2*GHSERNI#
   +1*GHSERWW#+GHSERCC#; 6000.00  N
REF:pov15 !
$
$ Si-Parameters
PARAMETER G(M6C,CR:CR:SI:C;0) 273.00 +5*GHSERCR#
   +1*GHSERSI#+GHSERCC#; 6000.00  N
REF:pov15 !
PARAMETER G(M6C,CO:CR:SI:C;0) 273.00 +3*GHSERCO#
   +2*GHSERCR#+GHSERSI#+GHSERCC#-150000; 6000.00  N
REF:pov15 !
PARAMETER G(M6C,CR:CO:SI:C;0) 273.00 +3*GHSERCR#
   +2*GHSERCO#+GHSERSI#+GHSERCC#; 6000.00  N
REF:pov15 !
PARAMETER G(M6C,FE:FE:SI:C;0) 273.00 +5*GHSERFE#
   +1*GHSERSI#+GHSERCC#; 6000.00  N
REF:pov15 !
PARAMETER G(M6C,CO:FE:SI:C;0) 273.00 +3*GHSERCO#
   +2*GHSERFE#+GHSERSI#+GHSERCC#; 6000.00  N
REF:pov15 !
PARAMETER G(M6C,FE:CO:SI:C;0) 273.00 +3*GHSERFE#
   +2*GHSERCO#+GHSERSI#+GHSERCC#-100000; 6000.00  N
REF:pov15 !
PARAMETER G(M6C,MO:CO:SI:C;0) 273.00 +3*GHSERMO#
   +2*GHSERCO#+GHSERSI#+GHSERCC#-150000; 6000.00  N
REF:pov15 !
PARAMETER G(M6C,CO:MO:SI:C;0) 273.00 +3*GHSERCO#
   +2*GHSERMO#+GHSERSI#+GHSERCC#-150000; 6000.00  N
REF:pov15 !
PARAMETER G(M6C,MO:MO:SI:C;0) 273.00 +5*GHSERMO#
   +1*GHSERSI#+GHSERCC#; 6000.00  N
REF:pov15 !
PARAMETER G(M6C,CO:NI:SI:C;0) 273.00 -250000+3*GHSERCO#
   +2*GHSERNI#+GHSERSI#+GHSERCC#; 6000.00  N
REF:pov15 !
PARAMETER G(M6C,V:V:SI:C;0) 273.00 +5*GHSERVV#
   +1*GHSERSI#+GHSERCC#; 6000.00  N
REF:pov15 !
PARAMETER G(M6C,CO:V:SI:C;0) 273.00 +3*GHSERCO#
   +2*GHSERVV#+GHSERSI#+GHSERCC#; 6000.00  N
REF:pov15 !
PARAMETER G(M6C,V:CO:SI:C;0) 273.00 +3*GHSERVV#
   +2*GHSERCO#+GHSERSI#+GHSERCC#; 6000.00  N
REF:pov15 !
PARAMETER G(M6C,CO:CO:SI:C;0) 273.00 +5*GHSERCO#
   +GHSERSI#+GHSERCC#+35000; 6000.00  N
REF:pov15 !
PARAMETER G(M6C,W:CO:SI:C;0) 273.00 +3*GHSERWW#+2*GHSERCO#+GHSERSI#
   +GHSERCC#-50000; 6000.00  N
REF:pov15 !
PARAMETER G(M6C,CO:W:SI:C;0) 273.00 +3*GHSERCO#
   +2*GHSERWW#+GHSERSI#+GHSERCC#-25000; 6000.00  N
REF:pov15 !
PARAMETER G(M6C,W:W:SI:C;0) 273.00 +5*GHSERWW#
   +1*GHSERSI#+GHSERCC#; 6000.00  N
REF:pov15 !
PARAMETER G(M6C,FE:CR:SI:C;0) 273.00 +3*GHSERFE#+2*GHSERCR#
   +1*GHSERSI#+GHSERCC#-65000-50*T; 6000.00  N
REF:pov16 !
PARAMETER G(M6C,MO:CR:SI:C;0) 273.00 +3*GHSERMO#+2*GHSERCR#
   +1*GHSERSI#+GHSERCC#; 6000.00  N
REF:pov15 !
PARAMETER G(M6C,CR:MO:SI:C;0) 273.00 +3*GHSERCR#+2*GHSERMO#
   +1*GHSERSI#+GHSERCC#; 6000.00  N
REF:pov15 !
PARAMETER G(M6C,CR:NI:SI:C;0) 273.00 +3*GHSERCR#+2*GHSERNI#
   +1*GHSERSI#+GHSERCC#-200000; 6000.00  N
REF:pov15 !
PARAMETER G(M6C,V:CR:SI:C;0) 273.00 +3*GHSERVV#+2*GHSERCR#
   +1*GHSERSI#+GHSERCC#; 6000.00  N
REF:pov15 !
PARAMETER G(M6C,CR:V:SI:C;0) 273.00 +3*GHSERCR#+2*GHSERVV#
   +1*GHSERSI#+GHSERCC#; 6000.00  N
REF:pov15 !
PARAMETER G(M6C,W:CR:SI:C;0) 273.00 +3*GHSERWW#+2*GHSERCR#
   +1*GHSERSI#+GHSERCC#; 6000.00  N
REF:pov15 !
PARAMETER G(M6C,CR:W:SI:C;0) 273.00 +3*GHSERCR#+2*GHSERWW#
   +1*GHSERSI#+GHSERCC#; 6000.00  N
REF:pov15 !
PARAMETER G(M6C,FE:MO:SI:C;0) 273.00 +3*GHSERFE#+2*GHSERMO#
   +1*GHSERSI#+GHSERCC#-90000-75*T; 6000.00  N
REF:pov15 !
PARAMETER G(M6C,MO:FE:SI:C;0) 273.00 +3*GHSERMO#+2*GHSERFE#
   +1*GHSERSI#+GHSERCC#; 6000.00  N
REF:pov15 !
PARAMETER G(M6C,FE:NI:SI:C;0) 273.00 +3*GHSERFE#+2*GHSERNI#
   +1*GHSERSI#+GHSERCC#; 6000.00  N
REF:pov15 !
PARAMETER G(M6C,FE:V:SI:C;0) 273.00 +3*GHSERFE#+2*GHSERVV#
   +1*GHSERSI#+GHSERCC#-65000-50*T; 6000.00  N
REF:pov16 !
PARAMETER G(M6C,V:FE:SI:C;0) 273.00 +3*GHSERVV#+2*GHSERFE#
   +1*GHSERSI#+GHSERCC#; 6000.00  N
REF:pov15 !
PARAMETER G(M6C,FE:W:SI:C;0) 273.00 +3*GHSERFE#+2*GHSERWW#
   +1*GHSERSI#+GHSERCC#-200000; 6000.00  N
REF:pov15 !
PARAMETER G(M6C,W:FE:SI:C;0) 273.00 +3*GHSERWW#+2*GHSERFE#
   +1*GHSERSI#+GHSERCC#; 6000.00  N
REF:pov15 !
PARAMETER G(M6C,MO:NI:SI:C;0) 273.00 +3*GHSERMO#+2*GHSERNI#
   +1*GHSERSI#+GHSERCC#-250000; 6000.00  N
REF:pov15 !
PARAMETER G(M6C,V:MO:SI:C;0) 273.00 +3*GHSERVV#+2*GHSERMO#
   +1*GHSERSI#+GHSERCC#; 6000.00  N
REF:pov15 !
PARAMETER G(M6C,MO:V:SI:C;0) 273.00 +3*GHSERMO#+2*GHSERVV#
   +1*GHSERSI#+GHSERCC#; 6000.00  N
REF:pov15 !
PARAMETER G(M6C,W:MO:SI:C;0) 273.00 +3*GHSERWW#+2*GHSERMO#
   +1*GHSERSI#+GHSERCC#; 6000.00  N
REF:pov15 !
PARAMETER G(M6C,MO:W:SI:C;0) 273.00 +3*GHSERMO#+2*GHSERWW#
   +1*GHSERSI#+GHSERCC#; 6000.00  N
REF:pov15 !
PARAMETER G(M6C,V:NI:SI:C;0) 273.00 +3*GHSERVV#+2*GHSERNI#
   +1*GHSERSI#+GHSERCC#; 6000.00  N
REF:pov15 !
PARAMETER G(M6C,W:NI:SI:C;0) 273.00 +3*GHSERWW#+2*GHSERNI#
   +1*GHSERSI#+GHSERCC#-250000; 6000.00  N
REF:pov15 !
PARAMETER G(M6C,W:V:SI:C;0) 273.00 +3*GHSERWW#+2*GHSERVV#
   +1*GHSERSI#+GHSERCC#; 6000.00  N
REF:pov15 !
PARAMETER G(M6C,V:W:SI:C;0) 273.00 +3*GHSERVV#+2*GHSERWW#
   +1*GHSERSI#+GHSERCC#; 6000.00  N
REF:pov15 !
$
PARAMETER G(M6C,V:V:V:C;0) 273.00 +6*GHSERVV#
   +GHSERCC#+35000; 6000.00  N
REF:pov15 !
PARAMETER G(M6C,CO:V:V:C;0) 273.00 +3*GHSERCO#
   +2*GHSERVV#+GHSERVV#+GHSERCC#; 6000.00  N
REF:pov15 !
PARAMETER G(M6C,V:CO:V:C;0) 273.00 +4*GHSERVV#
   +2*GHSERCO#+GHSERCC#; 6000.00  N
REF:pov15 !
PARAMETER G(M6C,CO:CO:V:C;0) 273.00 +5*GHSERCO#
   +1*GHSERVV#+GHSERCC#; 6000.00  N
REF:pov15 !
PARAMETER G(M6C,CR:CR:V:C;0) 273.00 +5*GHSERCR#
   +1*GHSERVV#+GHSERCC#; 6000.00  N
REF:pov15 !
PARAMETER G(M6C,V:CR:V:C;0) 273.00 +3*GHSERVV#
   +2*GHSERCR#+GHSERVV#+GHSERCC#; 6000.00  N
REF:pov15 !
PARAMETER G(M6C,CR:V:V:C;0) 273.00 +3*GHSERCR#
   +2*GHSERVV#+GHSERVV#+GHSERCC#; 6000.00  N
REF:pov15 !
PARAMETER G(M6C,FE:V:V:C;0) 273.00 +3*GHSERFE#
   +2*GHSERVV#+GHSERVV#+GHSERCC#; 6000.00  N
REF:pov15 !
PARAMETER G(M6C,V:FE:V:C;0) 273.00 +4*GHSERVV#
   +2*GHSERFE#+GHSERCC#; 6000.00  N
REF:pov15 !
 PARAMETER G(M6C,FE:FE:V:C;0) 273.00 +5*GHSERFE#
   +1*GHSERVV#+GHSERCC#; 6000.00  N
REF:pov15 !
PARAMETER G(M6C,MO:V:V:C;0) 273.00 +3*GHSERMO#
   +2*GHSERVV#+GHSERVV#+GHSERCC#; 6000.00  N
REF:pov15 !
PARAMETER G(M6C,V:MO:V:C;0) 273.00 +4*GHSERVV#
   +2*GHSERMO#+GHSERCC#; 6000.00  N
REF:pov15 !
PARAMETER G(M6C,MO:MO:V:C;0) 273.00 +5*GHSERMO#
   +1*GHSERVV#+GHSERCC#; 6000.00  N
REF:pov15 !
PARAMETER G(M6C,V:NI:V:C;0) 273.00 +4*GHSERVV#
   +2*GHSERNI#+GHSERCC#; 6000.00  N
REF:pov15 !
PARAMETER G(M6C,W:V:V:C;0) 273.00 +3*GHSERWW#
   +2*GHSERVV#+GHSERVV#+GHSERCC#; 6000.00  N
REF:pov15 !
PARAMETER G(M6C,V:W:V:C;0) 273.00 +4*GHSERVV#
   +2*GHSERWW#+GHSERCC#; 6000.00  N
REF:pov15 !
PARAMETER G(M6C,W:W:V:C;0) 273.00 +5*GHSERWW#
   +1*GHSERVV#+GHSERCC#; 6000.00  N
REF:pov15 !
PARAMETER G(M6C,CO:CR:V:C;0) 273.00 +3*GHSERCO#+2*GHSERCR#
   +1*GHSERVV#+GHSERCC#; 6000.00  N
REF:pov15 !
PARAMETER G(M6C,CR:CO:V:C;0) 273.00 +3*GHSERCR#+2*GHSERCO#
   +1*GHSERVV#+GHSERCC#; 6000.00  N
REF:pov15 !
PARAMETER G(M6C,FE:CO:V:C;0) 273.00 +3*GHSERFE#+2*GHSERCO#
   +1*GHSERVV#+GHSERCC#; 6000.00  N
REF:pov15 !
PARAMETER G(M6C,CO:FE:V:C;0) 273.00 +3*GHSERCO#+2*GHSERFE#
   +1*GHSERVV#+GHSERCC#; 6000.00  N
REF:pov15 !
PARAMETER G(M6C,CO:MO:V:C;0) 273.00 +3*GHSERCO#+2*GHSERMO#
   +1*GHSERVV#+GHSERCC#; 6000.00  N
REF:pov15 !
PARAMETER G(M6C,MO:CO:V:C;0) 273.00 +3*GHSERMO#+2*GHSERCO#
   +1*GHSERVV#+GHSERCC#; 6000.00  N
REF:pov15 !
PARAMETER G(M6C,CO:NI:V:C;0) 273.00 +3*GHSERCO#+2*GHSERNI#
   +1*GHSERVV#+GHSERCC#; 6000.00  N
REF:pov15 !
PARAMETER G(M6C,W:CO:V:C;0) 273.00 +3*GHSERWW#+2*GHSERCO#
   +1*GHSERVV#+GHSERCC#; 6000.00  N
REF:pov15 !
PARAMETER G(M6C,CO:W:V:C;0) 273.00 +3*GHSERCO#+2*GHSERWW#
   +1*GHSERVV#+GHSERCC#; 6000.00  N
REF:pov15 !
PARAMETER G(M6C,CR:FE:V:C;0) 273.00 +3*GHSERCR#+2*GHSERFE#
   +1*GHSERVV#+GHSERCC#; 6000.00  N
REF:pov15 !
PARAMETER G(M6C,FE:CR:V:C;0) 273.00 +3*GHSERFE#+2*GHSERCR#
   +1*GHSERVV#+GHSERCC#; 6000.00  N
REF:pov15 !
PARAMETER G(M6C,CR:MO:V:C;0) 273.00 +3*GHSERCR#+2*GHSERMO#
   +1*GHSERVV#+GHSERCC#-140000; 6000.00  N
REF:pov15 !
PARAMETER G(M6C,MO:CR:V:C;0) 273.00 +3*GHSERMO#+2*GHSERCR#
   +1*GHSERVV#+GHSERCC#; 6000.00  N
REF:pov15 !
PARAMETER G(M6C,CR:NI:V:C;0) 273.00 +3*GHSERCR#+2*GHSERNI#
   +1*GHSERVV#+GHSERCC#; 6000.00  N
REF:pov15 !
PARAMETER G(M6C,CR:W:V:C;0) 273.00 +3*GHSERCR#+2*GHSERWW#
   +1*GHSERVV#+GHSERCC#; 6000.00  N
REF:pov15 !
PARAMETER G(M6C,W:CR:V:C;0) 273.00 +3*GHSERWW#+2*GHSERCR#
   +1*GHSERVV#+GHSERCC#; 6000.00  N
REF:pov15 !
PARAMETER G(M6C,FE:MO:V:C;0) 273.00 +3*GHSERFE#+2*GHSERMO#
   +1*GHSERVV#+GHSERCC#-140000; 6000.00  N
REF:pov15 !
PARAMETER G(M6C,MO:FE:V:C;0) 273.00 +3*GHSERMO#+2*GHSERFE#
   +1*GHSERVV#+GHSERCC#; 6000.00  N
REF:pov15 !
PARAMETER G(M6C,FE:NI:V:C;0) 273.00 +3*GHSERFE#+2*GHSERNI#
   +1*GHSERVV#+GHSERCC#; 6000.00  N
REF:pov15 !
PARAMETER G(M6C,FE:W:V:C;0) 273.00 +3*GHSERFE#+2*GHSERWW#
   +1*GHSERVV#+GHSERCC#; 6000.00  N
REF:pov15 !
PARAMETER G(M6C,W:FE:V:C;0) 273.00 +3*GHSERWW#+2*GHSERFE#
   +1*GHSERVV#+GHSERCC#; 6000.00  N
REF:pov15 !
PARAMETER G(M6C,MO:NI:V:C;0) 273.00 +3*GHSERMO#+2*GHSERNI#
   +1*GHSERVV#+GHSERCC#; 6000.00  N
REF:pov15 !
PARAMETER G(M6C,MO:W:V:C;0) 273.00 +3*GHSERMO#+2*GHSERWW#
   +1*GHSERVV#+GHSERCC#; 6000.00  N
REF:pov15 !
PARAMETER G(M6C,W:MO:V:C;0) 273.00 +3*GHSERWW#+2*GHSERMO#
   +1*GHSERVV#+GHSERCC#; 6000.00  N
REF:pov15 !
PARAMETER G(M6C,W:NI:V:C;0) 273.00 +3*GHSERWW#+2*GHSERNI#
   +1*GHSERVV#+GHSERCC#; 6000.00  N
REF:pov15 !
$
$ Nitrogen parameters
PARAMETER G(M6C,CR:CR:CO:N;0) 273.00 +5*GHSERCR#
   +1*GHSERCO#+GHSERNN#; 6000.00  N
REF:pov15 !
PARAMETER G(M6C,CO:CR:CO:N;0) 273.00 +3*GHSERCO#
   +2*GHSERCR#+GHSERCO#+GHSERNN#; 6000.00  N
REF:pov15 !
PARAMETER G(M6C,CR:CO:CO:N;0) 273.00 +3*GHSERCR#
   +2*GHSERCO#+GHSERCO#+GHSERNN#; 6000.00  N
REF:pov15 !
PARAMETER G(M6C,CO:FE:FE:N;0) 273.00 +3*GHSERCO#
   +2*GHSERFE#+GHSERFE#
   +GHSERNN#; 6000.00  N
REF:pov15 !
PARAMETER G(M6C,FE:CO:FE:N;0) 273.00 +4*GHSERFE#
   +2*GHSERCO#+GHSERNN#; 6000.00  N
REF:pov15 !
PARAMETER G(M6C,FE:FE:CO:N;0) 273.00 +5*GHSERFE#
   +1*GHSERCO#+GHSERNN#; 6000.00  N
REF:pov15 !
PARAMETER G(M6C,CO:CO:FE:N;0) 273.00 +5*GHSERCO#
   +1*GHSERFE#+GHSERNN#; 6000.00  N
REF:pov15 !
PARAMETER G(M6C,CO:FE:CO:N;0) 273.00 +3*GHSERCO#
   +2*GHSERFE#+GHSERCO#+GHSERNN#; 6000.00  N
REF:pov15 !
PARAMETER G(M6C,FE:CO:CO:N;0) 273.00 +3*GHSERFE#
   +2*GHSERCO#+GHSERCO#+GHSERNN#; 6000.00  N
REF:pov15 !
PARAMETER G(M6C,MO:CO:CO:N;0) 273.00 +3*GHSERMO#
   +2*GHSERCO#+GHSERCO#+GHSERNN#; 6000.00  N
REF:pov15 !
PARAMETER G(M6C,CO:MO:CO:N;0) 273.00 +4*GHSERCO#
   +2*GHSERMO#+GHSERNN#; 6000.00  N
REF:pov15 !
PARAMETER G(M6C,CO:CO:MO:N;0) 273.00 +5*GHSERCO#
   +1*GHSERMO#+GHSERNN#; 6000.00  N
REF:pov15 !
PARAMETER G(M6C,MO:MO:CO:N;0) 273.00 +5*GHSERMO#
   +1*GHSERCO#+GHSERNN#; 6000.00  N
REF:pov15 !
PARAMETER G(M6C,MO:CO:MO:N;0) 273.00 +3*GHSERMO#
   +2*GHSERCO#+GHSERMO#+GHSERNN#; 6000.00  N
REF:pov15 !
PARAMETER G(M6C,CO:MO:MO:N;0) 273.00 +3*GHSERCO#
   +2*GHSERMO#+GHSERMO#+GHSERNN#; 6000.00  N
REF:pov15 !
PARAMETER G(M6C,CO:NI:CO:N;0) 273.00 +4*GHSERCO#
   +2*GHSERNI#+GHSERNN#; 6000.00  N
REF:pov15 !
PARAMETER G(M6C,V:V:CO:N;0) 273.00 +5*GHSERVV#
   +1*GHSERCO#+GHSERNN#; 6000.00  N
REF:pov15 !
PARAMETER G(M6C,CO:V:CO:N;0) 273.00 +3*GHSERCO#
   +2*GHSERVV#+GHSERCO#+GHSERNN#; 6000.00  N
REF:pov15 !
PARAMETER G(M6C,V:CO:CO:N;0) 273.00 +3*GHSERVV#
   +2*GHSERCO#+GHSERCO#+GHSERNN#; 6000.00  N
REF:pov15 !
PARAMETER G(M6C,CO:CO:CO:N;0) 273.00 +6*GHSERCO#
   +GHSERNN#+35000; 6000.00  N
REF:pov15 !
PARAMETER G(M6C,W:W:W:N;0) 273.00 +6*GHSERWW#
   +GHSERNN#+7500; 6000.00  N
REF:pov15 !
PARAMETER G(M6C,W:CO:CO:N;0) 273.00 +35000+3*GHSERWW#+2*GHSERCO#+GHSERCO#
   +GHSERNN#; 6000.00  N
REF:pov15 !
PARAMETER G(M6C,CO:W:CO:N;0) 273.00 +35000+4*GHSERCO#
   +2*GHSERWW#+GHSERNN#; 6000.00  N
REF:pov15 !
PARAMETER G(M6C,CO:CO:W:N;0) 273.00 +35000+5*GHSERCO#
   +1*GHSERWW#+GHSERNN#; 6000.00  N
REF:pov15 !
PARAMETER G(M6C,W:W:CO:N;0) 273.00 +35000+5*GHSERWW#
   +1*GHSERCO#+GHSERNN#; 6000.00  N
REF:pov15 !
PARAMETER G(M6C,W:CO:W:N;0) 273.00 +35000+3*GHSERWW#
   +2*GHSERCO#+GHSERWW#+GHSERNN#; 6000.00  N
REF:pov15 !
PARAMETER G(M6C,CO:W:W:N;0) 273.00 +3*GHSERCO#
   +2*GHSERWW#+GHSERWW#+GHSERNN#; 6000.00  N
REF:pov15 !
PARAMETER G(M6C,CR:CR:FE:N;0) 273.00 +5*GHSERCR#
   +1*GHSERFE#+GHSERNN#; 6000.00  N
REF:pov15 !
PARAMETER G(M6C,FE:CR:FE:N;0) 273.00 +3*GHSERFE#
   +2*GHSERCR#+GHSERFE#+GHSERNN#; 6000.00  N
REF:pov15 !
PARAMETER G(M6C,CR:FE:FE:N;0) 273.00 +3*GHSERCR#
   +2*GHSERFE#+GHSERFE#+GHSERNN#; 6000.00  N
REF:pov15 !
PARAMETER G(M6C,CR:CR:MO:N;0) 273.00 +5*GHSERCR#
   +1*GHSERMO#+GHSERNN#; 6000.00  N
REF:pov15 !
PARAMETER G(M6C,MO:CR:MO:N;0) 273.00 +3*GHSERMO#
   +2*GHSERCR#+GHSERMO#+GHSERNN#; 6000.00  N
REF:pov15 !
PARAMETER G(M6C,CR:MO:MO:N;0) 273.00 +3*GHSERCR#
   +2*GHSERMO#+GHSERMO#+GHSERNN#; 6000.00  N
REF:pov15 !
PARAMETER G(M6C,CR:CR:W:N;0) 273.00 +5*GHSERCR#
   +1*GHSERWW#+GHSERNN#; 6000.00  N
REF:pov15 !
PARAMETER G(M6C,W:CR:W:N;0) 273.00 +3*GHSERWW#
   +2*GHSERCR#+GHSERWW#+GHSERNN#; 6000.00  N
REF:pov15 !
PARAMETER G(M6C,CR:W:W:N;0) 273.00 +3*GHSERCR#
   +2*GHSERWW#+GHSERWW#+GHSERNN#; 6000.00  N
REF:pov15 !
PARAMETER G(M6C,MO:MO:MO:N;0) 273.00 +6*GHSERMO#
   +GHSERNN#+35000; 6000.00  N
REF:pov15 !
PARAMETER G(M6C,MO:FE:FE:N;0) 273.00 +3*GHSERMO#
   +2*GHSERFE#+GHSERFE#+GHSERNN#; 6000.00  N
REF:pov15 !
PARAMETER G(M6C,FE:MO:FE:N;0) 273.00 +4*GHSERFE#
   +2*GHSERMO#+GHSERNN#; 6000.00  N
REF:pov15 !
PARAMETER G(M6C,FE:FE:MO:N;0) 273.00 +5*GHSERFE#
   +1*GHSERMO#+GHSERNN#; 6000.00  N
REF:pov15 !
PARAMETER G(M6C,MO:MO:FE:N;0) 273.00 +5*GHSERMO#
   +1*GHSERFE#+GHSERNN#; 6000.00  N
REF:pov15 !
PARAMETER G(M6C,MO:FE:MO:N;0) 273.00 +3*GHSERMO#
   +2*GHSERFE#+GHSERMO#+GHSERNN#; 6000.00  N
REF:pov15 !
PARAMETER G(M6C,FE:MO:MO:N;0) 273.00 +3*GHSERFE#
   +2*GHSERMO#+GHSERMO#+GHSERNN#; 6000.00  N
REF:pov15 !
PARAMETER G(M6C,FE:NI:FE:N;0) 273.00 +4*GHSERFE#
   +2*GHSERNI#+GHSERNN#; 6000.00  N
REF:pov15 !
PARAMETER G(M6C,V:V:FE:N;0) 273.00 +5*GHSERVV#
   +1*GHSERFE#+GHSERNN#; 6000.00  N
REF:pov15 !
PARAMETER G(M6C,FE:V:FE:N;0) 273.00 +3*GHSERFE#
   +2*GHSERVV#+GHSERFE#+GHSERNN#; 6000.00  N
REF:pov15 !
PARAMETER G(M6C,V:FE:FE:N;0) 273.00 +3*GHSERVV#
   +2*GHSERFE#+GHSERFE#+GHSERNN#; 6000.00  N
REF:pov15 !
PARAMETER G(M6C,FE:FE:FE:N;0) 273.00 +6*GHSERFE#
   +GHSERNN#+35000; 6000.00  N
REF:pov15 !
PARAMETER G(M6C,W:FE:FE:N;0) 273.00 +35000+3*GHSERWW#+2*GHSERFE#+GHSERFE#
   +GHSERNN#; 6000.00  N
REF:pov15 !
PARAMETER G(M6C,FE:W:FE:N;0) 273.00 +35000+4*GHSERFE#
   +2*GHSERWW#+GHSERNN#; 6000.00  N
REF:pov15 !
PARAMETER G(M6C,FE:FE:W:N;0) 273.00 +5*GHSERFE#
   +1*GHSERWW#+GHSERNN#; 6000.00  N
REF:pov15 !
PARAMETER G(M6C,W:W:FE:N;0) 273.00 +5*GHSERWW#
   +1*GHSERFE#+GHSERNN#+35000; 6000.00  N
REF:pov15 !
PARAMETER G(M6C,W:FE:W:N;0) 273.00 +3*GHSERWW#
   +2*GHSERFE#+GHSERWW#+GHSERNN#+35000; 6000.00  N
REF:pov15 !
PARAMETER G(M6C,FE:W:W:N;0) 273.00 +3*GHSERFE#
   +2*GHSERWW#+GHSERWW#+GHSERNN#; 6000.00  N
REF:pov15 !
PARAMETER G(M6C,MO:NI:MO:N;0) 273.00 +3*GHSERMO#
   +2*GHSERNI#+GHSERMO#+GHSERNN#; 6000.00  N
REF:pov15 !
PARAMETER G(M6C,V:V:MO:N;0) 273.00 +5*GHSERVV#
   +1*GHSERMO#+GHSERNN#; 6000.00  N
REF:pov15 !
PARAMETER G(M6C,MO:V:MO:N;0) 273.00 +3*GHSERMO#
   +2*GHSERVV#+GHSERMO#+GHSERNN#; 6000.00  N
REF:pov15 !
PARAMETER G(M6C,V:MO:MO:N;0) 273.00 +3*GHSERVV#
   +2*GHSERMO#+GHSERMO#+GHSERNN#; 6000.00  N
REF:pov15 !
PARAMETER G(M6C,MO:W:W:N;0) 273.00 +3*GHSERMO#
   +2*GHSERWW#+GHSERWW#+GHSERNN#; 6000.00  N
REF:pov15 !
PARAMETER G(M6C,W:MO:W:N;0) 273.00 +4*GHSERWW#
   +2*GHSERMO#+GHSERNN#; 6000.00  N
REF:pov15 !
PARAMETER G(M6C,W:W:MO:N;0) 273.00 +5*GHSERWW#
   +1*GHSERMO#+GHSERNN#; 6000.00  N
REF:pov15 !
PARAMETER G(M6C,MO:MO:W:N;0) 273.00 +5*GHSERMO#
   +1*GHSERWW#+GHSERNN#; 6000.00  N
REF:pov15 !
PARAMETER G(M6C,MO:W:MO:N;0) 273.00 +3*GHSERMO#
   +2*GHSERWW#+GHSERMO#+GHSERNN#; 6000.00  N
REF:pov15 !
PARAMETER G(M6C,W:MO:MO:N;0) 273.00 +3*GHSERWW#
   +2*GHSERMO#+GHSERMO#+GHSERNN#; 6000.00  N
REF:pov15 !
PARAMETER G(M6C,W:NI:W:N;0) 273.00 +35000+3*GHSERWW#
   +2*GHSERNI#+GHSERWW#+GHSERNN#; 6000.00  N
REF:pov15 !
PARAMETER G(M6C,V:V:W:N;0) 273.00 +5*GHSERVV#
   +1*GHSERWW#+GHSERNN#; 6000.00  N
REF:pov15 !
PARAMETER G(M6C,W:V:W:N;0) 273.00 +3*GHSERWW#
   +2*GHSERVV#+GHSERWW#+GHSERNN#; 6000.00  N
REF:pov15 !
PARAMETER G(M6C,V:W:W:N;0) 273.00 +3*GHSERVV#
   +2*GHSERWW#+GHSERWW#+GHSERNN#; 6000.00  N
REF:pov15 !
PARAMETER G(M6C,FE:CR:CO:N;0) 273.00 +3*GHSERFE#+2*GHSERCR#
   +1*GHSERCO#+GHSERNN#; 6000.00  N
REF:pov15 !
PARAMETER G(M6C,CO:CR:FE:N;0) 273.00 +3*GHSERCO#+2*GHSERCR#
   +1*GHSERFE#+GHSERNN#; 6000.00  N
REF:pov15 !
PARAMETER G(M6C,CR:CO:FE:N;0) 273.00 +3*GHSERCR#+2*GHSERCO#
   +1*GHSERFE#+GHSERNN#; 6000.00  N
REF:pov15 !
PARAMETER G(M6C,CR:FE:CO:N;0) 273.00 +3*GHSERCR#+2*GHSERFE#
   +1*GHSERCO#+GHSERNN#; 6000.00  N
REF:pov15 !
PARAMETER G(M6C,MO:CR:CO:N;0) 273.00 +3*GHSERMO#+2*GHSERCR#
   +1*GHSERCO#+GHSERNN#; 6000.00  N
REF:pov15 !
PARAMETER G(M6C,CO:CR:MO:N;0) 273.00 +3*GHSERCO#+2*GHSERCR#
   +1*GHSERMO#+GHSERNN#; 6000.00  N
REF:pov15 !
PARAMETER G(M6C,CR:CO:MO:N;0) 273.00 +3*GHSERCR#+2*GHSERCO#
   +1*GHSERMO#+GHSERNN#; 6000.00  N
REF:pov15 !
PARAMETER G(M6C,CR:MO:CO:N;0) 273.00 +3*GHSERCR#+2*GHSERMO#
   +1*GHSERCO#+GHSERNN#; 6000.00  N
REF:pov15 !
PARAMETER G(M6C,CR:NI:CO:N;0) 273.00 +3*GHSERCR#+2*GHSERNI#
   +1*GHSERCO#+GHSERNN#; 6000.00  N
REF:pov15 !
PARAMETER G(M6C,V:CR:CO:N;0) 273.00 +3*GHSERVV#+2*GHSERCR#
   +1*GHSERCO#+GHSERNN#; 6000.00  N
REF:pov15 !
PARAMETER G(M6C,CR:V:CO:N;0) 273.00 +3*GHSERCR#+2*GHSERVV#
   +1*GHSERCO#+GHSERNN#; 6000.00  N
REF:pov15 !
PARAMETER G(M6C,W:CR:CO:N;0) 273.00 +3*GHSERWW#+2*GHSERCR#
   +1*GHSERCO#+GHSERNN#; 6000.00  N
REF:pov15 !
PARAMETER G(M6C,CO:CR:W:N;0) 273.00 +3*GHSERCO#+2*GHSERCR#
   +1*GHSERWW#+GHSERNN#; 6000.00  N
REF:pov15 !
PARAMETER G(M6C,CR:CO:W:N;0) 273.00 +3*GHSERCR#+2*GHSERCO#
   +1*GHSERWW#+GHSERNN#; 6000.00  N
REF:pov15 !
PARAMETER G(M6C,CR:W:CO:N;0) 273.00 +3*GHSERCR#+2*GHSERWW#
   +1*GHSERCO#+GHSERNN#; 6000.00  N
REF:pov15 !
PARAMETER G(M6C,FE:CO:MO:N;0) 273.00 +3*GHSERFE#+2*GHSERCO#
   +1*GHSERMO#+GHSERNN#; 6000.00  N
REF:pov15 !
PARAMETER G(M6C,FE:MO:CO:N;0) 273.00 +3*GHSERFE#+2*GHSERMO#
   +1*GHSERCO#+GHSERNN#; 6000.00  N
REF:pov15 !
PARAMETER G(M6C,CO:MO:FE:N;0) 273.00 +3*GHSERCO#+2*GHSERMO#
   +1*GHSERFE#+GHSERNN#; 6000.00  N
REF:pov15 !
PARAMETER G(M6C,CO:FE:MO:N;0) 273.00 +3*GHSERCO#+2*GHSERFE#
   +1*GHSERMO#+GHSERNN#; 6000.00  N
REF:pov15 !
PARAMETER G(M6C,MO:CO:FE:N;0) 273.00 +3*GHSERMO#+2*GHSERCO#
   +1*GHSERFE#+GHSERNN#; 6000.00  N
REF:pov15 !
PARAMETER G(M6C,MO:FE:CO:N;0) 273.00 +3*GHSERMO#+2*GHSERFE#
   +1*GHSERCO#+GHSERNN#; 6000.00  N
REF:pov15 !
PARAMETER G(M6C,FE:NI:CO:N;0) 273.00 +3*GHSERFE#+2*GHSERNI#
   +1*GHSERCO#+GHSERNN#; 6000.00  N
REF:pov15 !
PARAMETER G(M6C,CO:NI:FE:N;0) 273.00 +3*GHSERCO#+2*GHSERNI#
   +1*GHSERFE#+GHSERNN#; 6000.00  N
REF:pov15 !
PARAMETER G(M6C,FE:V:CO:N;0) 273.00 +3*GHSERFE#+2*GHSERVV#
   +1*GHSERCO#+GHSERNN#; 6000.00  N
REF:pov15 !
PARAMETER G(M6C,CO:V:FE:N;0) 273.00 +3*GHSERCO#+2*GHSERVV#
   +1*GHSERFE#+GHSERNN#; 6000.00  N
REF:pov15 !
PARAMETER G(M6C,V:CO:FE:N;0) 273.00 +3*GHSERVV#+2*GHSERCO#
   +1*GHSERFE#+GHSERNN#; 6000.00  N
REF:pov15 !
PARAMETER G(M6C,V:FE:CO:N;0) 273.00 +3*GHSERVV#+2*GHSERFE#
   +1*GHSERCO#+GHSERNN#; 6000.00  N
REF:pov15 !
PARAMETER G(M6C,FE:CO:W:N;0) 273.00 +3*GHSERFE#+2*GHSERCO#
   +1*GHSERWW#+GHSERNN#; 6000.00  N
REF:pov15 !
PARAMETER G(M6C,FE:W:CO:N;0) 273.00 +3*GHSERFE#+2*GHSERWW#
   +1*GHSERCO#+GHSERNN#; 6000.00  N
REF:pov15 !
PARAMETER G(M6C,CO:W:FE:N;0) 273.00 +3*GHSERCO#+2*GHSERWW#
   +1*GHSERFE#+GHSERNN#; 6000.00  N
REF:pov15 !
PARAMETER G(M6C,CO:FE:W:N;0) 273.00 +3*GHSERCO#+2*GHSERFE#
   +1*GHSERWW#+GHSERNN#; 6000.00  N
REF:pov15 !
PARAMETER G(M6C,W:CO:FE:N;0) 273.00 +3*GHSERWW#+2*GHSERCO#
   +1*GHSERFE#+GHSERNN#; 6000.00  N
REF:pov15 !
PARAMETER G(M6C,W:FE:CO:N;0) 273.00 +3*GHSERWW#+2*GHSERFE#
   +1*GHSERCO#+GHSERNN#; 6000.00  N
REF:pov15 !
PARAMETER G(M6C,CO:NI:MO:N;0) 273.00 +3*GHSERCO#+2*GHSERNI#
   +1*GHSERMO#+GHSERNN#; 6000.00  N
REF:pov15 !
PARAMETER G(M6C,MO:NI:CO:N;0) 273.00 +3*GHSERMO#+2*GHSERNI#
   +1*GHSERCO#+GHSERNN#; 6000.00  N
REF:pov15 !
PARAMETER G(M6C,V:CO:MO:N;0) 273.00 +3*GHSERVV#+2*GHSERCO#
   +1*GHSERMO#+GHSERNN#; 6000.00  N
REF:pov15 !
PARAMETER G(M6C,V:MO:CO:N;0) 273.00 +3*GHSERVV#+2*GHSERMO#
   +1*GHSERCO#+GHSERNN#; 6000.00  N
REF:pov15 !
PARAMETER G(M6C,CO:V:MO:N;0) 273.00 +3*GHSERCO#+2*GHSERVV#
   +1*GHSERMO#+GHSERNN#; 6000.00  N
REF:pov15 !
PARAMETER G(M6C,MO:V:CO:N;0) 273.00 +3*GHSERMO#+2*GHSERVV#
   +1*GHSERCO#+GHSERNN#; 6000.00  N
REF:pov15 !
PARAMETER G(M6C,W:CO:MO:N;0) 273.00 +3*GHSERWW#+2*GHSERCO#
   +1*GHSERMO#+GHSERNN#; 6000.00  N
REF:pov15 !
PARAMETER G(M6C,W:MO:CO:N;0) 273.00 +3*GHSERWW#+2*GHSERMO#
   +1*GHSERCO#+GHSERNN#; 6000.00  N
REF:pov15 !
PARAMETER G(M6C,CO:MO:W:N;0) 273.00 +3*GHSERCO#+2*GHSERMO#
   +1*GHSERWW#+GHSERNN#; 6000.00  N
REF:pov15 !
PARAMETER G(M6C,CO:W:MO:N;0) 273.00 +3*GHSERCO#+2*GHSERWW#
   +1*GHSERMO#+GHSERNN#; 6000.00  N
REF:pov15 !
PARAMETER G(M6C,MO:CO:W:N;0) 273.00 +3*GHSERMO#+2*GHSERCO#
   +1*GHSERWW#+GHSERNN#; 6000.00  N
REF:pov15 !
PARAMETER G(M6C,MO:W:CO:N;0) 273.00 +3*GHSERMO#+2*GHSERWW#
   +1*GHSERCO#+GHSERNN#; 6000.00  N
REF:pov15 !
PARAMETER G(M6C,V:NI:CO:N;0) 273.00 +3*GHSERVV#+2*GHSERNI#
   +1*GHSERCO#+GHSERNN#; 6000.00  N
REF:pov15 !
PARAMETER G(M6C,CO:NI:W:N;0) 273.00 +3*GHSERCO#+2*GHSERNI#
   +1*GHSERWW#+GHSERNN#; 6000.00  N
REF:pov15 !
PARAMETER G(M6C,W:NI:CO:N;0) 273.00 +3*GHSERWW#+2*GHSERNI#
   +1*GHSERCO#+GHSERNN#; 6000.00  N
REF:pov15 !
PARAMETER G(M6C,W:V:CO:N;0) 273.00 +3*GHSERWW#+2*GHSERVV#
   +1*GHSERCO#+GHSERNN#; 6000.00  N
REF:pov15 !
PARAMETER G(M6C,CO:V:W:N;0) 273.00 +3*GHSERCO#+2*GHSERVV#
   +1*GHSERWW#+GHSERNN#; 6000.00  N
REF:pov15 !
PARAMETER G(M6C,CO:W:V:N;0) 273.00 +3*GHSERCO#+2*GHSERWW#
   +1*GHSERVV#+GHSERNN#; 6000.00  N
REF:pov15 !
PARAMETER G(M6C,V:CO:W:N;0) 273.00 +3*GHSERVV#+2*GHSERCO#
   +1*GHSERWW#+GHSERNN#; 6000.00  N
REF:pov15 !
PARAMETER G(M6C,V:W:CO:N;0) 273.00 +3*GHSERVV#+2*GHSERWW#
   +1*GHSERCO#+GHSERNN#; 6000.00  N
REF:pov15 !
PARAMETER G(M6C,CR:MO:FE:N;0) 273.00 +3*GHSERCR#+2*GHSERMO#
   +1*GHSERFE#+GHSERNN#; 6000.00  N
REF:pov15 !
PARAMETER G(M6C,CR:FE:MO:N;0) 273.00 +3*GHSERCR#+2*GHSERFE#
   +1*GHSERMO#+GHSERNN#; 6000.00  N
REF:pov15 !
PARAMETER G(M6C,MO:CR:FE:N;0) 273.00 +3*GHSERMO#+2*GHSERCR#
   +1*GHSERFE#+GHSERNN#; 6000.00  N
REF:pov15 !
PARAMETER G(M6C,FE:CR:MO:N;0) 273.00 +3*GHSERFE#+2*GHSERCR#
   +1*GHSERMO#+GHSERNN#; 6000.00  N
REF:pov15 !
PARAMETER G(M6C,CR:NI:FE:N;0) 273.00 +3*GHSERCR#+2*GHSERNI#
   +1*GHSERFE#+GHSERNN#; 6000.00  N
REF:pov15 !
PARAMETER G(M6C,CR:V:FE:N;0) 273.00 +3*GHSERCR#+2*GHSERVV#
   +1*GHSERFE#+GHSERNN#; 6000.00  N
REF:pov15 !
PARAMETER G(M6C,V:CR:FE:N;0) 273.00 +3*GHSERVV#+2*GHSERCR#
   +1*GHSERFE#+GHSERNN#; 6000.00  N
REF:pov15 !
PARAMETER G(M6C,CR:W:FE:N;0) 273.00 +3*GHSERCR#+2*GHSERWW#
   +1*GHSERFE#+GHSERNN#; 6000.00  N
REF:pov15 !
PARAMETER G(M6C,CR:FE:W:N;0) 273.00 +3*GHSERCR#+2*GHSERFE#
   +1*GHSERWW#+GHSERNN#; 6000.00  N
REF:pov15 !
PARAMETER G(M6C,W:CR:FE:N;0) 273.00 +3*GHSERWW#+2*GHSERCR#
   +1*GHSERFE#+GHSERNN#; 6000.00  N
REF:pov15 !
PARAMETER G(M6C,FE:CR:W:N;0) 273.00 +3*GHSERFE#+2*GHSERCR#
   +1*GHSERWW#+GHSERNN#; 6000.00  N
REF:pov15 !
PARAMETER G(M6C,CR:NI:MO:N;0) 273.00 +3*GHSERCR#+2*GHSERNI#
   +1*GHSERMO#+GHSERNN#-10000-63*T; 6000.00  N
REF:pov15 !
PARAMETER G(M6C,CR:V:MO:N;0) 273.00 +3*GHSERCR#+2*GHSERVV#
   +1*GHSERMO#+GHSERNN#; 6000.00  N
REF:pov15 !
PARAMETER G(M6C,V:CR:MO:N;0) 273.00 +3*GHSERVV#+2*GHSERCR#
   +1*GHSERMO#+GHSERNN#; 6000.00  N
REF:pov15 !
PARAMETER G(M6C,CR:MO:W:N;0) 273.00 +3*GHSERCR#+2*GHSERMO#
   +1*GHSERWW#+GHSERNN#; 6000.00  N
REF:pov15 !
PARAMETER G(M6C,CR:W:MO:N;0) 273.00 +3*GHSERCR#+2*GHSERWW#
   +1*GHSERMO#+GHSERNN#; 6000.00  N
REF:pov15 !
PARAMETER G(M6C,MO:CR:W:N;0) 273.00 +3*GHSERMO#+2*GHSERCR#
   +1*GHSERWW#+GHSERNN#; 6000.00  N
REF:pov15 !
PARAMETER G(M6C,W:CR:MO:N;0) 273.00 +3*GHSERWW#+2*GHSERCR#
   +1*GHSERMO#+GHSERNN#; 6000.00  N
REF:pov15 !
PARAMETER G(M6C,CR:NI:W:N;0) 273.00 +3*GHSERCR#+2*GHSERNI#
   +1*GHSERWW#+GHSERNN#; 6000.00  N
REF:pov15 !
PARAMETER G(M6C,CR:V:W:N;0) 273.00 +3*GHSERCR#+2*GHSERVV#
   +1*GHSERWW#+GHSERNN#; 6000.00  N
REF:pov15 !
PARAMETER G(M6C,V:CR:W:N;0) 273.00 +3*GHSERVV#+2*GHSERCR#
   +1*GHSERWW#+GHSERNN#; 6000.00  N
REF:pov15 !
PARAMETER G(M6C,FE:NI:MO:N;0) 273.00 +3*GHSERFE#+2*GHSERNI#
   +1*GHSERMO#+GHSERNN#; 6000.00  N
REF:pov15 !
PARAMETER G(M6C,MO:NI:FE:N;0) 273.00 +3*GHSERMO#+2*GHSERNI#
   +1*GHSERFE#+GHSERNN#; 6000.00  N
REF:pov15 !
PARAMETER G(M6C,FE:V:MO:N;0) 273.00 +3*GHSERFE#+2*GHSERVV#
   +1*GHSERMO#+GHSERNN#; 6000.00  N
REF:pov15 !
PARAMETER G(M6C,MO:V:FE:N;0) 273.00 +3*GHSERMO#+2*GHSERVV#
   +1*GHSERFE#+GHSERNN#; 6000.00  N
REF:pov15 !
PARAMETER G(M6C,V:MO:FE:N;0) 273.00 +3*GHSERVV#+2*GHSERMO#
   +1*GHSERFE#+GHSERNN#; 6000.00  N
REF:pov15 !
PARAMETER G(M6C,V:FE:MO:N;0) 273.00 +3*GHSERVV#+2*GHSERFE#
   +1*GHSERMO#+GHSERNN#; 6000.00  N
REF:pov15 !
PARAMETER G(M6C,FE:MO:W:N;0) 273.00 +3*GHSERFE#+2*GHSERMO#
   +1*GHSERWW#+GHSERNN#; 6000.00  N
REF:pov15 !
PARAMETER G(M6C,FE:W:MO:N;0) 273.00 +3*GHSERFE#+2*GHSERWW#
   +1*GHSERMO#+GHSERNN#; 6000.00  N
REF:pov15 !
PARAMETER G(M6C,MO:W:FE:N;0) 273.00 +3*GHSERMO#+2*GHSERWW#
   +1*GHSERFE#+GHSERNN#; 6000.00  N
REF:pov15 !
PARAMETER G(M6C,MO:FE:W:N;0) 273.00 +3*GHSERMO#+2*GHSERFE#
   +1*GHSERWW#+GHSERNN#; 6000.00  N
REF:pov15 !
PARAMETER G(M6C,W:MO:FE:N;0) 273.00 +3*GHSERWW#+2*GHSERMO#
   +1*GHSERFE#+GHSERNN#; 6000.00  N
REF:pov15 !
PARAMETER G(M6C,W:FE:MO:N;0) 273.00 +3*GHSERWW#+2*GHSERFE#
   +1*GHSERMO#+GHSERNN#; 6000.00  N
REF:pov15 !
PARAMETER G(M6C,V:NI:FE:N;0) 273.00 +3*GHSERVV#+2*GHSERNI#
   +1*GHSERFE#+GHSERNN#; 6000.00  N
REF:pov15 !
PARAMETER G(M6C,FE:NI:W:N;0) 273.00 +3*GHSERFE#+2*GHSERNI#
   +1*GHSERWW#+GHSERNN#; 6000.00  N
REF:pov15 !
PARAMETER G(M6C,W:NI:FE:N;0) 273.00 +3*GHSERWW#+2*GHSERNI#
   +1*GHSERFE#+GHSERNN#; 6000.00  N
REF:pov15 !
PARAMETER G(M6C,FE:V:W:N;0) 273.00 +3*GHSERFE#+2*GHSERVV#
   +1*GHSERWW#+GHSERNN#; 6000.00  N
REF:pov15 !
PARAMETER G(M6C,W:V:FE:N;0) 273.00 +3*GHSERWW#+2*GHSERVV#
   +1*GHSERFE#+GHSERNN#; 6000.00  N
REF:pov15 !
PARAMETER G(M6C,V:W:FE:N;0) 273.00 +3*GHSERVV#+2*GHSERWW#
   +1*GHSERFE#+GHSERNN#; 6000.00  N
REF:pov15 !
PARAMETER G(M6C,V:FE:W:N;0) 273.00 +3*GHSERVV#+2*GHSERFE#
   +1*GHSERWW#+GHSERNN#; 6000.00  N
REF:pov15 !
PARAMETER G(M6C,V:NI:MO:N;0) 273.00 +3*GHSERVV#+2*GHSERNI#
   +1*GHSERMO#+GHSERNN#; 6000.00  N
REF:pov15 !
PARAMETER G(M6C,MO:NI:W:N;0) 273.00 +3*GHSERMO#+2*GHSERNI#
   +1*GHSERWW#+GHSERNN#; 6000.00  N
REF:pov15 !
PARAMETER G(M6C,W:NI:MO:N;0) 273.00 +3*GHSERWW#+2*GHSERNI#
   +1*GHSERMO#+GHSERNN#; 6000.00  N
REF:pov15 !
PARAMETER G(M6C,MO:V:W:N;0) 273.00 +3*GHSERMO#+2*GHSERVV#
   +1*GHSERWW#+GHSERNN#; 6000.00  N
REF:pov15 !
PARAMETER G(M6C,W:V:MO:N;0) 273.00 +3*GHSERWW#+2*GHSERVV#
   +1*GHSERMO#+GHSERNN#; 6000.00  N
REF:pov15 !
PARAMETER G(M6C,V:W:MO:N;0) 273.00 +3*GHSERVV#+2*GHSERWW#
   +1*GHSERMO#+GHSERNN#; 6000.00  N
REF:pov15 !
PARAMETER G(M6C,V:MO:W:N;0) 273.00 +3*GHSERVV#+2*GHSERMO#
   +1*GHSERWW#+GHSERNN#; 6000.00  N
REF:pov15 !
PARAMETER G(M6C,V:NI:W:N;0) 273.00 +3*GHSERVV#+2*GHSERNI#
   +1*GHSERWW#+GHSERNN#; 6000.00  N
REF:pov15 !
$
$ Si-Parameters
PARAMETER G(M6C,CR:CR:SI:N;0) 273.00 +5*GHSERCR#
   +1*GHSERSI#+GHSERNN#; 6000.00  N
REF:pov15 !
PARAMETER G(M6C,CO:CR:SI:N;0) 273.00 +3*GHSERCO#
   +2*GHSERCR#+GHSERSI#+GHSERNN#; 6000.00  N
REF:pov15 !
PARAMETER G(M6C,CR:CO:SI:N;0) 273.00 +3*GHSERCR#
   +2*GHSERCO#+GHSERSI#+GHSERNN#; 6000.00  N
REF:pov15 !
PARAMETER G(M6C,FE:FE:SI:N;0) 273.00 +5*GHSERFE#
   +1*GHSERSI#+GHSERNN#; 6000.00  N
REF:pov15 !
PARAMETER G(M6C,CO:FE:SI:N;0) 273.00 +3*GHSERCO#
   +2*GHSERFE#+GHSERSI#+GHSERNN#; 6000.00  N
REF:pov15 !
PARAMETER G(M6C,FE:CO:SI:N;0) 273.00 +3*GHSERFE#
   +2*GHSERCO#+GHSERSI#+GHSERNN#; 6000.00  N
REF:pov15 !
PARAMETER G(M6C,MO:CO:SI:N;0) 273.00 +3*GHSERMO#
   +2*GHSERCO#+GHSERSI#+GHSERNN#; 6000.00  N
REF:pov15 !
PARAMETER G(M6C,CO:MO:SI:N;0) 273.00 +3*GHSERCO#
   +2*GHSERMO#+GHSERSI#+GHSERNN#; 6000.00  N
REF:pov15 !
PARAMETER G(M6C,MO:MO:SI:N;0) 273.00 +5*GHSERMO#
   +1*GHSERSI#+GHSERNN#; 6000.00  N
REF:pov15 !
PARAMETER G(M6C,CO:NI:SI:N;0) 273.00 +3*GHSERCO#
   +2*GHSERNI#+GHSERSI#+GHSERNN#; 6000.00  N
REF:pov15 !
PARAMETER G(M6C,V:V:SI:N;0) 273.00 +5*GHSERVV#
   +1*GHSERSI#+GHSERNN#; 6000.00  N
REF:pov15 !
PARAMETER G(M6C,CO:V:SI:N;0) 273.00 +3*GHSERCO#
   +2*GHSERVV#+GHSERSI#+GHSERNN#; 6000.00  N
REF:pov15 !
PARAMETER G(M6C,V:CO:SI:N;0) 273.00 +3*GHSERVV#
   +2*GHSERCO#+GHSERSI#+GHSERNN#; 6000.00  N
REF:pov15 !
PARAMETER G(M6C,CO:CO:SI:N;0) 273.00 +5*GHSERCO#
   +GHSERSI#+GHSERNN#+35000; 6000.00  N
REF:pov15 !
PARAMETER G(M6C,W:CO:SI:N;0) 273.00 +3*GHSERWW#+2*GHSERCO#+GHSERSI#
   +GHSERNN#; 6000.00  N
REF:pov15 !
PARAMETER G(M6C,CO:W:SI:N;0) 273.00 +3*GHSERCO#
   +2*GHSERWW#+GHSERSI#+GHSERNN#; 6000.00  N
REF:pov15 !
PARAMETER G(M6C,W:W:SI:N;0) 273.00 +5*GHSERWW#
   +1*GHSERSI#+GHSERNN#; 6000.00  N
REF:pov15 !
PARAMETER G(M6C,FE:CR:SI:N;0) 273.00 +3*GHSERFE#+2*GHSERCR#
   +1*GHSERSI#+GHSERNN#; 6000.00  N
REF:pov15 !
PARAMETER G(M6C,MO:CR:SI:N;0) 273.00 +3*GHSERMO#+2*GHSERCR#
   +1*GHSERSI#+GHSERNN#; 6000.00  N
REF:pov15 !
PARAMETER G(M6C,CR:MO:SI:N;0) 273.00 +3*GHSERCR#+2*GHSERMO#
   +1*GHSERSI#+GHSERNN#; 6000.00  N
REF:pov15 !
PARAMETER G(M6C,V:CR:SI:N;0) 273.00 +3*GHSERVV#+2*GHSERCR#
   +1*GHSERSI#+GHSERNN#; 6000.00  N
REF:pov15 !
PARAMETER G(M6C,CR:V:SI:N;0) 273.00 +3*GHSERCR#+2*GHSERVV#
   +1*GHSERSI#+GHSERNN#; 6000.00  N
REF:pov15 !
PARAMETER G(M6C,W:CR:SI:N;0) 273.00 +3*GHSERWW#+2*GHSERCR#
   +1*GHSERSI#+GHSERNN#; 6000.00  N
REF:pov15 !
PARAMETER G(M6C,CR:W:SI:N;0) 273.00 +3*GHSERCR#+2*GHSERWW#
   +1*GHSERSI#+GHSERNN#; 6000.00  N
REF:pov15 !
PARAMETER G(M6C,FE:MO:SI:N;0) 273.00 +3*GHSERFE#+2*GHSERMO#
   +1*GHSERSI#+GHSERNN#; 6000.00  N
REF:pov15 !
PARAMETER G(M6C,FE:NI:SI:N;0) 273.00 +3*GHSERFE#+2*GHSERNI#
   +1*GHSERSI#+GHSERNN#; 6000.00  N
REF:pov15 !
PARAMETER G(M6C,FE:V:SI:N;0) 273.00 +3*GHSERFE#+2*GHSERVV#
   +1*GHSERSI#+GHSERNN#; 6000.00  N
REF:pov15 !
PARAMETER G(M6C,V:FE:SI:N;0) 273.00 +3*GHSERVV#+2*GHSERFE#
   +1*GHSERSI#+GHSERNN#; 6000.00  N
REF:pov15 !
PARAMETER G(M6C,FE:W:SI:N;0) 273.00 +3*GHSERFE#+2*GHSERWW#
   +1*GHSERSI#+GHSERNN#; 6000.00  N
REF:pov15 !
PARAMETER G(M6C,W:FE:SI:N;0) 273.00 +3*GHSERWW#+2*GHSERFE#
   +1*GHSERSI#+GHSERNN#; 6000.00  N
REF:pov15 !
PARAMETER G(M6C,V:MO:SI:N;0) 273.00 +3*GHSERVV#+2*GHSERMO#
   +1*GHSERSI#+GHSERNN#; 6000.00  N
REF:pov15 !
PARAMETER G(M6C,MO:V:SI:N;0) 273.00 +3*GHSERMO#+2*GHSERVV#
   +1*GHSERSI#+GHSERNN#; 6000.00  N
REF:pov15 !
PARAMETER G(M6C,W:MO:SI:N;0) 273.00 +3*GHSERWW#+2*GHSERMO#
   +1*GHSERSI#+GHSERNN#; 6000.00  N
REF:pov15 !
