Repository: gareginaslanyan/ThermoGar

# ThermoGar 0.4.4

ThermoGar — локальное настольное приложение для термодинамических
CALPHAD-расчётов сплавов. Работает без интернета, считает на открытых базах
MatCalc и показывает результат в браузере: таблицы фаз и их составов,
диаграммы состояния, кривые затвердевания, энергии, физические свойства
и кинетику.

> **Исследовательское программное обеспечение.** Сверка с измеренным
> проведена на трёх случаях: качественно база права, количественно доли фаз
> промахиваются в 1,6…2,6 раза — доли фаз следует считать оценкой, а не
> измерением (см. docs/LIMITS_OF_APPLICABILITY.md). Числа получены из
> выбранной термодинамической модели и не заменяют аттестацию материала.

File: databases/diagnostic/fe/mc_fe_v2062_unpatched.thermogar.tdb (part 11 of 12)
$ THERMOGAR_CONVERSION
   -0.02065*T**2+1666886.4*T**(-1)+6.9938E-7*T**3; 6000.00  N
REF:158 !
$
$###########################################################################
$                   THERMODYNAMIC DATA:    TAN_EPS
$###########################################################################
$
$ MATCALC_DESCRIPTION: Hexagonal equilibrium phase in Ta-N
$ MATCALC_PRIORITY: 2
 PHASE TAN_EPS  %  2 1   1 !
    CONSTITUENT TAN_EPS  :TA : N :  !
PARAMETER G(TAN_EPS,TA:N;0) 273.00 -180000+79.5*T+GHSERTA#+GHSERNN#; 6000.00  N
REF:pov23 !
$
$###########################################################################
$                   THERMODYNAMIC PARAMETERS: ZET
$###########################################################################
$
$------------------------------------------------------------------------
$ newer Z-phase assessment by Hilmar Danielsen from 2006-11-01
$------------------------------------------------------------------------
$ MATCALC_DESCRIPTION: Cr-Fe-Nb-V-Mo nitride. Important precipitate in austenitic stainless steels. Also found in 9-12 mass.% Cr-steels after prolonged exposure to temperatures close to service temperatures.
$ MATCALC_PRIORITY: 3
 PHASE ZET %  3 1   1   1 ! 
    CONSTITUENT ZET  : CR%,FE : CR,NB,MO,TA,V : N%,VA :  !
PARAMETER G(ZET,CR:CR:N;0) 273.00 +GHSERCR#+GHSERCR#+GHSERNN#
 +15000; 6000.00  N
REF:pov19 !    
PARAMETER G(ZET,CR:CR:VA;0) 273.00 +GHSERCR#+GHSERCR#+20000; 6000.00  N
REF:pov19 !  
PARAMETER G(ZET,CR:MO:N;0) 273.00 +GHSERCR#+GHSERMO#+GHSERNN#; 6000.00  N
REF:71 !
PARAMETER G(ZET,CR:MO:VA;0) 273.00 +GHSERCR#+GHSERMO#+20000; 6000.00  N
REF:pov13 !
PARAMETER G(ZET,CR:NB:N;0) 273.00 -228500+85*T+GHSERCR#
   +GHSERNB#+GHSERNN#; 6000.00  N
REF:71 !
PARAMETER G(ZET,CR:NB:VA;0) 273.00 +GHSERCR#+GHSERNB#; 6000.00  N
REF:71 !
PARAMETER G(ZET,CR:V:N;0) 273.00 -239500+100*T+GHSERCR#
   +GHSERVV#+GHSERNN#; 6000.00  N
REF:71 !
PARAMETER G(ZET,CR:V:VA;0) 273.00 +GHSERCR#+GHSERVV#; 6000.00  N
REF:71 !
PARAMETER G(ZET,FE:MO:N;0) 273.00 +GHSERFE#+GHSERMO#+GHSERNN#; 6000.00  N
REF:71 !
PARAMETER G(ZET,FE:MO:VA;0) 273.00 +GHSERFE#+GHSERMO#; 6000.00  N
REF:71 !
PARAMETER G(ZET,FE:NB:N;0) 273.00 -88000+60*T+GHSERFE#
   +GHSERNB#+GHSERNN#; 6000.00  N
REF:71 !
PARAMETER G(ZET,FE:NB:VA;0) 273.00 +GHSERFE#+GHSERNB#; 6000.00  N
REF:71 !
PARAMETER G(ZET,FE:V:N;0) 273.00 -56000+80*T+GHSERFE#
   +GHSERVV#+GHSERNN#; 6000.00  N
REF:71 !
PARAMETER G(ZET,FE:V:VA;0) 273.00 +GHSERFE#+GHSERVV#; 6000.00  N
REF:71 !
$----------------------Interaction parameters----------------------
PARAMETER L(ZET,CR:MO,NB:N;0) 273.00 -168000+100*T; 6000.00  N
REF:71 !
PARAMETER L(ZET,CR:NB:N,VA;0) 273.00 -64000; 6000.00  N
REF:71 !
PARAMETER L(ZET,CR:V:N,VA;0) 273.00 -87000; 6000.00  N
REF:71 !
PARAMETER L(ZET,CR,FE:NB:N;0) 273.00 -270000+100*T; 6000.00  N
REF:71 !
PARAMETER L(ZET,CR,FE:V:N;0) 273.00 -260000+100*T; 6000.00  N
REF:71 !
PARAMETER L(ZET,FE:V:N,VA;0) 273.00 -87000; 6000.00  N
REF:71 !
$
PARAMETER G(ZET,CR:TA:N;0) 273.00 -225000+102*T+GHSERCR#
   +GHSERTA#+GHSERNN#; 6000.00  N
REF:pov19 !
PARAMETER G(ZET,CR:TA:VA;0) 273.00 +GHSERCR#+GHSERTA#; 6000.00  N
REF:pov17 !
PARAMETER L(ZET,CR:TA:N,VA;0) 273.00 -200000+85*T; 6000.00  N
REF:pov18 !
PARAMETER G(ZET,CR:CR,TA:N;0) 273.00 -110000+18*T; 6000.00  N
REF:pov19 !  
$
$########################################################################
$                   THERMODYNAMIC PARAMETERS: CRB   
$########################################################################
$
$ MATCALC_DESCRIPTION: Orthorhombic, space group Cmcm.
$ MATCALC_PRIORITY: 2
 PHASE CRB  %  2 0.5   0.5 !
    CONSTITUENT CRB  : CR%,FE,NI : B% :  !
PARAMETER G(CRB,CR:B;0) 273.00 +0.5*GHSERCR#+0.5*GHSERBB#
   -55000+9*T+0.1*T*LN(T)+2E-4*T**2; 6000.00  N
REF:pov12 !
PARAMETER G(CRB,FE:B;0) 273.00 +0.5*GHSERFE#+0.5*GHSERBB#
 -34200+22*T; 6000.00  N
REF:145 !
PARAMETER G(CRB,NI:B;0) 273.00 +0.5*GHSERNI#+0.5*GHSERBB#
 -20865.7+1.67458*T; 6000.00  N
REF:190 !
PARAMETER L(CRB,CR,FE:B;0) 273.00 +12000-39*T; 6000.00  N
REF:145 !
PARAMETER L(CRB,CR,FE:B;1) 273.00 -29000+23*T; 6000.00  N
REF:145 !
PARAMETER L(CRB,CR,FE:B;2) 273.00 +25000-5*T; 6000.00  N
REF:145 !
PARAMETER L(CRB,FE,NI:B;0) 273.00 +7000; 6000.00  N
REF:192 !
PARAMETER L(CRB,CR,NI:B;0) 273.00 +7000; 6000.00  N
REF:POV12 !
$
$###########################################################################
$                   THERMODYNAMIC PARAMETERS: CR2B   
$###########################################################################
$
$ MATCALC_DESCRIPTION: Orthorhombic.
$ MATCALC_PRIORITY: 1
 PHASE CR2B  %  2 0.666667   0.333333 !
    CONSTITUENT CR2B  : CR%,FE,MN : B :  !
PARAMETER G(CR2B,CR:B;0) 273.00 +0.6666667*GHSERCR#+0.3333333*GHSERBB#
   -37550+2.53*T+0.1*T*LN(T)+6E-4*T**2; 6000.00  N
REF:145 !
PARAMETER G(CR2B,FE:B;0) 273.00 +0.6666667*GHSERFE#+0.3333333*GHSERBB#
   -20000+3*T; 6000.00  N
REF:POV12 !
PARAMETER G(CR2B,MN:B;0) 273.00 +0.666667*GHSERMN#+0.333333*GHSERBB#
   -31651.9-6.17*T; 6000.00  N
REF:pov14 !
PARAMETER L(CR2B,CR,FE:B;0) 273.00 -12000-6.5*T; 6000.00  N
REF:145 !
PARAMETER L(CR2B,CR,FE:B;1) 273.00 -62000+43*T; 6000.00  N
REF:145 !
PARAMETER L(CR2B,CR,FE:B;2) 273.00 +20000-18*T; 6000.00  N
REF:145 !
$
$###########################################################################
$                   THERMODYNAMIC PARAMETERS: CR5B3
$###########################################################################
$
$ MATCALC_PRIORITY: 1
 PHASE CR5B3  %  2 0.625   0.375 !
    CONSTITUENT CR5B3  : CR : B :  !
PARAMETER G(CR5B3,CR:B;0) 273.00 +0.625*GHSERCR#+0.375*GHSERBB#
   -41950+0.65*T+0.5*T*LN(T)+5E-4*T**2; 6000.00  N
REF:145 !
$
$###########################################################################
$                   THERMODYNAMIC PARAMETERS: FEB
$###########################################################################
$
 TYPE_DEFINITION ^ GES A_P_D FEB MAGNETIC  -3.0    0.28 !
$ MATCALC_DESCRIPTION: Orthorhombic, space group Pnma.
$ MATCALC_PRIORITY: 1
 PHASE FEB  %^  2 0.5   0.5 !
    CONSTITUENT FEB  : CR,FE%,MN,NI : B:  !
PARAMETER G(FEB,FE:B;0) 273.00 -33000+6.35*T
   +0.5*GHSERFE#+0.5*GHSERBB#; 6000.00  N
REF:192 !
PARAMETER G(FEB,CR:B;0) 273.00 +0.5*GHSERFE#+0.5*GHSERBB#
 -28000+3*T; 6000.00  N
REF:pov12 !
PARAMETER G(FEB,MN:B;0) 273.00 +0.5*GHSERMN#+0.5*GHSERBB#
   -35800-9.9995*T; 6000.00  N
REF:245 !
PARAMETER G(FEB,NI:B;0) 273.00 +0.5*GHSERNI#+0.5*GHSERBB#
   -16365.7+1.67458*T; 6000.00  N
REF:192 !
PARAMETER L(FEB,CR,FE:B;0) 273.00 -40000+7*T; 6000.00  N
REF:145 !
PARAMETER L(FEB,CR,FE:B;1) 273.00 +5000-18*T; 6000.00  N
REF:145 !
PARAMETER L(FEB,FE,NI:B;0) 273.00 +6000; 6000.00  N
REF:192 !
$
PARAMETER TC(FEB,FE:B;0) 273.00 +600; 6000.00  N
REF:192 !
PARAMETER BMAGN(FEB,FE:B;0) 273.00 +1.03; 6000.00  N
REF:192 !

$###########################################################################
$                   THERMODYNAMIC PARAMETERS: FENBB
$###########################################################################
$ 
$ MATCALC_PRIORITY: 1
 PHASE FENBB  %  3 1  1  1 !
    CONSTITUENT FENBB  : FE :NB :B :  !
PARAMETER G(FENBB,FE:NB:B;0) 273.00 +GHSERBB#+GHSERFE#+GHSERNB#
   -157500-6*T; 6000.00  N
REF:146 !
$
$###########################################################################
$                   THERMODYNAMIC PARAMETERS: FE3NB3B4
$###########################################################################
$ 
$ MATCALC_PRIORITY: 1
 PHASE FE3NB3B4  %  3 3  3  4 !
    CONSTITUENT FE3NB3B4  : FE :NB :B :  !
PARAMETER G(FE3NB3B4,FE:NB:B;0) 273.00 +4*GHSERBB#+3*GHSERFE#+3*GHSERNB#
   -580000+10*T; 6000.00  N
REF:146 !
$
$###########################################################################
$                   THERMODYNAMIC PARAMETERS: M2B
$###########################################################################
$
 TYPE_DEFINITION A GES A_P_D M2B MAGNETIC  -3.0    0.28 !
$ MATCALC_DESCRIPTION: Tetragonal.
$ MATCALC_PRIORITY: 2
 PHASE M2B  %A  2 0.666667   0.333333 !
    CONSTITUENT M2B  : CR,FE,MN,MO,NI : B :  !
PARAMETER G(M2B,CR:B;0) 273.00 +0.6666667*GHSERCR#+0.3333333*GHSERBB#
   -32000+7.6*T; 6000.00  N
REF:145 !
PARAMETER G(M2B,FE:B;0) 273.00 -24175+3.62*T+0.667*GHSERFE#
   +0.333*GHSERBB#; 6000.00  N
REF:192 !
PARAMETER G(M2B,MN:B;0) 273.00 +0.666667*GHSERMN#+0.333333*GHSERBB#
   -31700-6.4802*T; 6000.00  N
REF:245 ! 
PARAMETER G(M2B,MO:B;0) 273.00 +0.33333*GHSERBB#+0.66667*GHSERMO#
   -42176+2*T; 6000.00  N
REF:118 !
PARAMETER G(M2B,NI:B;0) 273.00 +0.33333*GHSERBB#+0.66667*GHSERNI#
   -24100.7555+4.01743184*T; 6000.00  N
REF:161 !
PARAMETER L(M2B,CR,FE:B;0) 273.00 -42000+12*T; 6000.00  N
REF:145 !
PARAMETER L(M2B,CR,FE:B;1) 273.00 -94000+75*T; 6000.00  N
REF:145 !
PARAMETER L(M2B,CR,FE:B;2) 273.00 -46500+9.15*T; 6000.00  N
REF:145 !
PARAMETER L(M2B,CR,NI:B;0) 273.00 +50000; 6000.00  N
REF:pov12 !
PARAMETER L(M2B,FE,MN:B;0) 273.00 -25000+22*T; 6000.00  N
REF:pov14 !
PARAMETER L(M2B,FE,MO:B;0) 273.00 +50000; 6000.00  N
REF:pov14 !
PARAMETER L(M2B,FE,NI:B;0) 273.00 -36800+19.4*T; 6000.00  N
REF:192 !
$
PARAMETER TC(M2B,FE:B;0) 273.00 +1018; 6000.00  N
REF:192 !
PARAMETER BMAGN(M2B,FE:B;0) 273.00 +1.91; 6000.00  N
REF:192 !
$
$###########################################################################
$                   THERMODYNAMIC PARAMETERS: MNB2
$###########################################################################
$
$ MATCALC_DESCRIPTION: Hexagonal, space group P6/mmm.
$ MATCALC_PRIORITY: 1
PHASE MNB2  %  2 0.333333   0.666667 !
    CONSTITUENT MNB2  : MN : B :  !
PARAMETER G(MNB2,MN:B;0) 273.00 +0.333333*GHSERMN#
   +0.666667*GHSERBB#-21100-12.556*T; 6000.00  N
REF:245 !
$
$###########################################################################
$                   THERMODYNAMIC PARAMETERS: MNB4
$###########################################################################
$
PHASE MNB4  %  2 0.2   0.8 !
    CONSTITUENT MNB4  : MN : B : !
PARAMETER G(MNB4,MN:B;0) 273.00 +0.2*GHSERMN#
   +0.8*GHSERBB#-17744.3-4.5934*T; 6000.00  N
REF:245 !
$
$###########################################################################
$                   THERMODYNAMIC PARAMETERS: O_MN2B
$###########################################################################
$
$ MATCALC_DESCRIPTION: Orthorhombic.
$ MATCALC_PRIORITY: 1
 PHASE O_MN2B  %  2 0.670691   0.329309 !
    CONSTITUENT O_MN2B  : MN : B :  !
PARAMETER G(O_MN2B,MN:B;0) 273.00 +0.670691*GHSERMN#+0.329309*GHSERBB#
   -31651.9-6.17*T; 6000.00  N
REF:245 !
$
$###########################################################################
$                   THERMODYNAMIC PARAMETERS: MN3B4
$###########################################################################
$
$ MATCALC_DESCRIPTION: Orthorhombic, space group Immm.
$ MATCALC_PRIORITY: 1
 PHASE MN3B4  %  2 0.428571   0.571429 !
    CONSTITUENT MN3B4  : MN : B :  !
PARAMETER G(MN3B4,MN:B;0) 273.00 +0.428571*GHSERMN#
   +0.571429*GHSERBB#-38786.7-6.9904*T; 6000.00  N
REF:245 !
$
$###########################################################################
$                   THERMODYNAMIC PARAMETERS: MOB
$###########################################################################
$
$ MATCALC_PRIORITY: 2
 PHASE MOB  %  2 0.5   0.5 !
    CONSTITUENT MOB  : MO : B :  !
PARAMETER G(MOB,MO:B;0) 273.00 +0.5*GHSERMO#+0.5*GHSERBB#
 -52017+0.21*T; 6000.00  N
REF:118 !
$
$###########################################################################
$                   THERMODYNAMIC PARAMETERS: MOB2
$###########################################################################
$
$ MATCALC_PRIORITY: 1
 PHASE MOB2  %  2 1   2 !
    CONSTITUENT MOB2  : MO : B%,VA :  !
PARAMETER G(MOB2,MO:B;0) 273.00 +2*GHSERBB#+GHSERMO#
 -123803-1.25*T; 6000.00  N
REF:118 !
PARAMETER G(MOB2,MO:VA;0) 273.00 +GHSERMO#+13106; 6000.00  N
REF:118 !
$
$###########################################################################
$                   THERMODYNAMIC PARAMETERS: MO2M1B2
$###########################################################################
$
$ MATCALC_DESCRIPTION: tetragonal, space group P4/mbm
$ MATCALC_PRIORITY: 2
 PHASE MO2M1B2  %  3 2   1 2 !
    CONSTITUENT MO2M1B2  : MO : CR,FE : B :  !
PARAMETER G(MO2M1B2,MO:CR:B;0) 273.00 +2*GHSERBB#+2*GHSERMO#
 +GHSERCR#-230000; 6000.00  N
REF:pov14 !
PARAMETER G(MO2M1B2,MO:FE:B;0) 273.00 +2*GHSERBB#+2*GHSERMO#
 +GHSERFE#-216000; 6000.00  N
REF:pov14 !
$
$###########################################################################
$                   THERMODYNAMIC PARAMETERS: NBB
$###########################################################################
$
$ MATCALC_PRIORITY: 1
 PHASE NBB  %  2 1   1 !
    CONSTITUENT NBB  : NB : B%,NB :  !
PARAMETER G(NBB,NB:B;0) 273.00 +GHSERNB#+GHSERBB#-157380
   -21.8*T+3.381*T*LN(T)-1.953E-4*T**2; 6000.00  N
REF:117 !
PARAMETER G(NBB,NB:NB;0) 273.00 +2*GHSERNB#+75000; 6000.00  N
REF:117 !
$
$###########################################################################
$                   THERMODYNAMIC PARAMETERS: NB3B2
$###########################################################################
$
$ MATCALC_PRIORITY: 1
 PHASE NB3B2  %  2 3   2 !
    CONSTITUENT NB3B2  : FE,NB% : B :  !
PARAMETER G(NB3B2,NB:B;0) 273.00 +3*GHSERNB#+2*GHSERBB#-372301
   -53.233*T+11.662*T*LN(T)-2.276E-3*T**2; 6000.00  N
REF:117 !
PARAMETER G(NB3B2,FE:B;0) 273.00 +3*GHSERFE#+2*GHSERBB#
 -114000+31.5*T; 6000.00  N
REF:146 !
PARAMETER L(NB3B2,FE,NB:B;0) 273.00 -197500-34*T; 6000.00  N
REF:146 !
PARAMETER L(NB3B2,FE,NB:B;1) 273.00 +85000+151*T; 6000.00  N
REF:146 !
$
$###########################################################################
$                   THERMODYNAMIC PARAMETERS: NB5B6
$###########################################################################
$
$ MATCALC_DESCRIPTION: Orthorhombic, space group Cmmm.
$ MATCALC_PRIORITY: 1
 PHASE M5B6  %  2 5   6 !
    CONSTITUENT M5B6  : FE,NB,V : B :  !
PARAMETER G(M5B6,FE:B;0) 273.00 +5*GHSERFE#+6*GHSERBB#+55000; 6000.00  N
REF:235 !
PARAMETER G(M5B6,NB:B;0) 273.00 +5*GHSERNB#+6*GHSERBB#-886400
   -87.40*T+13.75*T*LN(T)+8.756E-4*T**2; 6000.00  N
REF:117 !
PARAMETER G(M5B6,V:B;0) 273.00 +5*GHSERVV#+6*GHSERBB#
 -746554+69.7719*T; 6000.00  N
REF:235 !
PARAMETER L(M5B6,FE,V:B;0) 273.00 -472615+42.35*T; 6000.00  N
REF:235 !
$
$###########################################################################
$                   THERMODYNAMIC PARAMETERS: TIB
$###########################################################################
$
$ MATCALC_DESCRIPTION: Orthorhombic, space group Pnma.
$ MATCALC_PRIORITY: 1
 PHASE TIB  %  2 1   1 !
    CONSTITUENT TIB  : TI : B%,TI :  !
PARAMETER G(TIB,TI:B;0) 273.00 +GHSERBB#+GHSERTI#-165000-67.317*T+9.5*T*LN(T)
   -5e-4*T**2; 6000.00  N
REF:117 !
PARAMETER G(TIB,TI:TI;0) 273.00 +40000+2*GHSERTI#; 6000.00  N
REF:117 !
PARAMETER L(TIB,TI:B,TI;0) 273.00 -37503+29.790*T; 6000.00  N
REF:117 !
$
$###########################################################################
$                   THERMODYNAMIC PARAMETERS: TIB2
$###########################################################################
$
$ hexagonal solution phase
$ note: due to model translation for CrB2 (originally 0.3333:0.66667) 
$ slight change of configurational entropy
$ simplified model without Va on sublattice 1
$
$ MATCALC_DESCRIPTION: Hexagonal, space group P6/mmm.
$ MATCALC_PRIORITY: 1
 PHASE TIB2  %  2 1   2 !
    CONSTITUENT TIB2  : B,CR%,FE,TI% : B%,CR,FE,TI,VA :  !
$PARAMETER G(TIB2,B:B;0) 273.00 +100000+3*GHSERBB#; 6000.00  N
$REF:144 !
PARAMETER G(TIB2,B:B;0) 273.00 +89628+3*GHSERBB#; 6000.00  N
REF:117 !
PARAMETER G(TIB2,B:CR;0) 273.00 +2*GHSERCR#+GHSERBB#; 6000.00  N
REF:pov09 !
PARAMETER G(TIB2,B:FE;0) 273.00 +2*GHSERFE#+GHSERBB#; 6000.00  N
REF:pov12 !
PARAMETER G(TIB2,B:TI;0) 273.00 +2*GHSERTI#+GHSERBB#; 6000.00  N
REF:117 !
PARAMETER G(TIB2,CR:B;0) 273.00 -109980+0.78*T+0.12*T*LN(T)
 +0.0009*T**2; 6000.00  N
REF:145 !
PARAMETER G(TIB2,CR:CR;0) 273.00 +18000+3*GHSERCR#; 6000.00  N
REF:pov09 !
PARAMETER G(TIB2,CR:VA;0) 273.00 +GHSERCR#+150000; 6000.00  N
REF:145 !
PARAMETER G(TIB2,FE:B;0) 273.00 +2*GHSERBB#+GHSERFE#+15000; 6000.00  N
REF:235 !
PARAMETER G(TIB2,FE:FE;0) 273.00 +18000+3*GHSERFE#; 6000.00  N
REF:pov12 !
PARAMETER G(TIB2,FE:VA;0) 273.00 +GHSERFE#+150000; 6000.00  N
REF:pov12 !
PARAMETER G(TIB2,TI:B;0) 273.00 +2*GHSERBB#+GHSERTI#-329000+1.865*T
   +1.2547*T*LN(T)+3.131E-3*T**2-4.105E-7*T**3; 6000.00  N
REF:117 !
PARAMETER G(TIB2,TI:TI;0) 273.00 +18000+3*GHSERTI#; 6000.00  N
REF:117 !
PARAMETER G(TIB2,TI:VA;0) 273.00 +GHSERTI#+150000; 6000.00  N
REF:pov09 !
$----------------------Interaction parameters----------------------
PARAMETER L(TIB2,B:B,TI;0) 273.00 -18500+53.211*T; 6000.00  N
REF:117 !
PARAMETER L(TIB2,TI:B,TI;0) 273.00 -18500+53.211*T; 6000.00  N
REF:117 !
PARAMETER L(TIB2,B,TI:B;0) 273.00 +91514+46.777*T; 6000.00  N
REF:117 !
PARAMETER L(TIB2,B,TI:TI;0) 273.00 -91514+46.777*T; 6000.00  N
REF:117 !
$
$###########################################################################
$                   THERMODYNAMIC PARAMETERS: TI3B4
$###########################################################################
$ 
$ MATCALC_DESCRIPTION: Orthorhombic, space group Immm.
$ MATCALC_PRIORITY: 1
 PHASE TI3B4  %  2 3   4 !
    CONSTITUENT TI3B4  : CR,FE,NB,TI% : B :  !
PARAMETER G(TI3B4,CR:B;0) 273.00 -357000+18.2*T+3.5*T*LN(T)+0.0021*T**2
   +4*GHSERBB#+3*GHSERCR#; 6000.00  N
REF:145 !
PARAMETER G(TI3B4,FE:B;0) 273.00 +35000+4*GHSERBB#+3*GHSERCR#; 6000.00  N
REF:235 !
PARAMETER G(TI3B4,NB:B;0) 273.00 -571700-35.515*T+5.807*T*LN(T)
 +1.671E-3*T**2+4*GHSERBB#+3*GHSERNB#; 6000.00  N
REF:117 !
$PARAMETER G(TI3B4,TI:B;0) 273.00 -700300+15.99*T+5.44*T*LN(T)
$   +4*GHSERBB#+3*GHSERTI#; 6000.00  N
$REF:144 !
PARAMETER G(TI3B4,TI:B;0) 273.00 -660000-162.241*T+25*T*LN(T)-2E-3*T**2
   +4*GHSERBB#+3*GHSERTI#; 6000.00  N
REF:117 !
$
$###########################################################################
$                   THERMODYNAMIC PARAMETERS: A_CHALC
$###########################################################################
$
$ MATCALC_DESCRIPTION: Hexagonal close-packed Cu2S, A-chalcosite.
$ MATCALC_PRIORITY: 1
 PHASE A_CHALC %  2 2   1 !
    CONSTITUENT A_CHALC  : CU : S :  !
PARAMETER G(A_CHALC,CU:S;0) 273.00 +2*GHSERCU#+GHSERSS#
   -78474.5-83.8534*T+7.2618*T*LN(T); 6000.00  N
REF:82 !
$
$###########################################################################
$                   THERMODYNAMIC PARAMETERS: ANILITE
$###########################################################################
$
$ MATCALC_PRIORITY: 1
 PHASE ANILITE %  2 1.75   1 !
    CONSTITUENT ANILITE  : CU : S :  !
PARAMETER G(ANILITE,CU:S;0) 273.00 +1.75*GHSERCU#+GHSERSS#
   -76000.8-22.78185*T; 6000.00  N
REF:82 !
$
$###########################################################################
$                   THERMODYNAMIC PARAMETERS: B_CHALC
$###########################################################################
$
$ MATCALC_DESCRIPTION: Cu2S, B-chalcosite.
$ MATCALC_PRIORITY: 1
 PHASE B_CHALC %  2 2   1 !
    CONSTITUENT B_CHALC  : CU : S :  !
PARAMETER G(B_CHALC,CU:S;0) 273.00 +2*GHSERCU#+GHSERSS#
   -79412-56.4306*T+3.0602*T*LN(T); 6000.00  N
REF:82 !
$
$###########################################################################
$                   THERMODYNAMIC PARAMETERS: COVELLITE
$###########################################################################
$
$ MATCALC_PRIORITY: 1
 PHASE COVELLITE %  2 1   1 !
    CONSTITUENT COVELLITE  : CU : S :  !
PARAMETER G(COVELLITE,CU:S;0) 273.00 +GHSERCU#+GHSERSS#
   -52804.7-6.6291*T; 6000.00  N
REF:82 !
$
$###########################################################################
$                   THERMODYNAMIC PARAMETERS: CU2S
$###########################################################################
$
$ MATCALC_DESCRIPTION: Use for thermo-kinetic simulations in low-carbon steels. Fcc-structured, but with coherency in ferritic matrix due to preferred cube-cube orientation relationship. Strengthening of nano-sized Cu2S precipitates in strip cast low carbon steel.
$ MATCALC_PRIORITY: 2
 PHASE CU2S %  3 2 1 1 !
    CONSTITUENT CU2S  : CU%,FE : S : S,VA% :  !
PARAMETER G(CU2S,CU:S:VA;0) 273.00 +GDIG#; 6000.00  N
REF:82 !
PARAMETER G(CU2S,FE:S:VA;0) 273.00 -20000+2*GHSERFE#
   +GHSERSS#; 3000.00  N
REF:pov15 !
PARAMETER G(CU2S,CU:S:S;0) 273.00 -82000+GDIG#+GHSERSS#; 6000.00  N
REF:pov15 !
PARAMETER G(CU2S,FE:S:S;0) 273.00 -20000+2*GHSERFE#+2*GHSERSS#; 6000.00  N
REF:pov15 !
PARAMETER L(CU2S,CU,FE:S:VA;0) 273.00 -200000; 6000.00  N
REF:pov15 !
PARAMETER L(CU2S,CU,FE:S:VA;1) 273.00 +150000; 6000.00  N
REF:pov15 !
PARAMETER L(CU2S,CU,FE:S:VA;2) 273.00 -100000; 6000.00  N
REF:pov15 !
PARAMETER L(CU2S,CU,FE:S:S;0) 273.00 -150000; 6000.00  N
REF:pov15 !
PARAMETER L(CU2S,CU,FE:S:S;1) 273.00 -150000; 6000.00  N
REF:pov15 !
PARAMETER L(CU2S,CU,FE:S:S;2) 273.00 -150000; 6000.00  N
REF:pov15 !
PARAMETER L(CU2S,CU:S:S,VA;0) 273.00 -165000; 6000.00  N
REF:pov15 !
PARAMETER L(CU2S,FE:S:S,VA;0) 273.00 -150000; 6000.00  N
REF:pov15 !
$
$###########################################################################
$                   THERMODYNAMIC PARAMETERS: DIGENITE
$###########################################################################
$
$ MATCALC_DESCRIPTION: Use for equilibrium calculation only.
$ MATCALC_PRIORITY: 1
 PHASE DIGENITE %  3 2   1   1 !
    CONSTITUENT DIGENITE  : CU%,FE,VA : CU,VA% : S :  !
PARAMETER G(DIGENITE,CU:CU:S;0) 273.00 +3*GHSERCU#+GHSERSS#
 -49.382*T; 6000.00  N
REF:82 !
PARAMETER G(DIGENITE,FE:CU:S;0) 273.00 +2*GHSERFE#+GHSERCU#
 +GHSERSS#; 6000.00  N
REF:82 !
PARAMETER G(DIGENITE,VA:CU:S;0) 273.00 +GHSERCU#+GHSERSS#+100000; 6000.00  N
REF:82 !
PARAMETER G(DIGENITE,CU:VA:S;0) 273.00 +GDIG#; 6000.00  N
REF:82 !
PARAMETER G(DIGENITE,FE:VA:S;0) 273.00 +2*GHSERFE#+GHSERSS#; 6000.00  N
REF:82 !
PARAMETER G(DIGENITE,VA:VA:S;0) 273.00 +GHSERSS#+105281; 6000.00  N
REF:82 !
$----------------------Interaction parameters----------------------
PARAMETER L(DIGENITE,CU,VA:VA:S;0) 273.00 -154893+51.3874*T; 6000.00  N
REF:82 !
PARAMETER L(DIGENITE,CU,FE:VA:S;0) 273.00 -81000; 6000.00  N
REF:82 !
PARAMETER L(DIGENITE,CU,FE,VA:VA:S;0) 273.00 -900000; 6000.00  N
REF:82 !
PARAMETER L(DIGENITE,FE,VA:VA:S;0) 273.00 -550000; 6000.00  N
REF:82 !
$
$###########################################################################
$                   THERMODYNAMIC PARAMETERS: DISULF
$###########################################################################
$
$ MATCALC_DESCRIPTION: Pyrite, FeS2.
$ MATCALC_PRIORITY: 1
 PHASE DISULF %  2 1   2 !
    CONSTITUENT DISULF  : FE : S :  !
PARAMETER G(DISULF,FE:S;0) 273.00 +GHSERFE#+2*GHSERSS#
   -177763+48.567*T; 6000.00  N
REF:82 !
$
$###########################################################################
$                   THERMODYNAMIC PARAMETERS: DJURLEITE
$###########################################################################
$
$ MATCALC_PRIORITY: 1
 PHASE DJURLEITE %  2 1.93   1 !
    CONSTITUENT DJURLEITE  : CU : S :  !
PARAMETER G(DJURLEITE,CU:S;0) 273.00 +1.93*GHSERCU#+GHSERSS#
   -79718.6-30.97899*T; 6000.00  N
REF:82 !
$
$###########################################################################
$                   THERMODYNAMIC PARAMETERS: FC_MONO
$###########################################################################
$
$ MATCALC_DESCRIPTION: Monoclinic sulfur (high T)
$ MATCALC_PRIORITY: 1
PHASE FC_MONO %  1   1 !
CONSTITUENT FC_MONO  : S :  !
PARAMETER G(FC_MONO,S;0) 273.00 +GHSERSS#+188.29+2.8932*T
 -0.57614*T*LN(T); 6000.00  N
REF:0 !
$
$###########################################################################
$                   THERMODYNAMIC PARAMETERS: FES_P
$###########################################################################
$
$ MATCALC_DESCRIPTION: Fe-rich Fe,Mn-sulfide.
$ MATCALC_PRIORITY: 1
 PHASE FES_P %  2 1   1 !
    CONSTITUENT FES_P  : FE%,MN : S :  !
PARAMETER G(FES_P,FE:S;0) 273.00 -71292-201.349*T+24.2116*T*LN(T)
   -0.003402*T**2+GHSERFE#+GHSERSS#; 6000.00  N
REF:81 !
PARAMETER G(FES_P,MN:S;0) 273.00 -174952-368.385*T+48.2649*T*LN(T)
   -0.01153*T**2+GHSERMN#+GHSERSS#; 6000.00  N
REF:81 !
PARAMETER L(FES_P,FE,MN:S;0) 273.00 +8500; 6000.00  N
REF:81 !
PARAMETER L(FES_P,FE,MN:S;1) 273.00 +5500; 6000.00  N
REF:81 !
$
$###########################################################################
$                   THERMODYNAMIC PARAMETERS: MNS_Q
$###########################################################################
$
$ MATCALC_DESCRIPTION: Mn-rich relevant Fe,Mn-sulfide precipitates in low Carbon steels. Interactions between MnS_Q and Cu2S precipitates are important.
$ MATCALC_PRIORITY: 2
 PHASE MNS_Q %  2 1   1 !
    CONSTITUENT MNS_Q  : CU,FE,MN% : S :  !
PARAMETER G(MNS_Q,CU:S;0) 273.00 +GHSERCU#+GHSERSS#; 6000.00  N
REF:pov09 !
PARAMETER G(MNS_Q,FE:S;0) 273.00 -70100-201.349*T+24.2116*T*LN(T)
   -0.003402*T**2+GHSERFE#+GHSERSS#; 6000.00  N
REF:81 !
PARAMETER G(MNS_Q,MN:S;0) 273.00 -182867-368.385*T+48.2648*T*LN(T)
   -0.01153*T**2+GHSERMN#+GHSERSS#; 6000.00  N
REF:81 !
PARAMETER L(MNS_Q,CU,FE:S;0) 273.00 -110000; 6000.00  N
REF:pov09 !
PARAMETER L(MNS_Q,CU,FE:S;1) 273.00 +1E-8; 6000.00  N
REF:pov09 !
PARAMETER L(MNS_Q,CU,MN:S;0) 273.00 -110000; 6000.00  N
REF:pov09 !
PARAMETER L(MNS_Q,CU,MN:S;1) 273.00 +1e-8; 6000.00  N
REF:pov09 !
PARAMETER L(MNS_Q,FE,MN:S;0) 273.00 +8500; 6000.00  N
REF:81 !
PARAMETER L(MNS_Q,FE,MN:S;1) 273.00 +5500; 6000.00  N
REF:81 !
$
$###########################################################################
$                   THERMODYNAMIC PARAMETERS: PYRR
$###########################################################################
$
$ MATCALC_DESCRIPTION: (Cu,Fe)S pyrrhotite, hexagonal close-packed, for thermodynamic equilibrium calculations only.
$ MATCALC_PRIORITY: 1
 PHASE PYRR %  2 1   1 !
    CONSTITUENT PYRR  : CU,FE,VA : S :  !
PARAMETER G(PYRR,CU:S;0) 273.00 +GHSERCU#+GHSERSS#; 6000.00  N 
REF:82 !
PARAMETER G(PYRR,FE:S;0) 273.00 +GHSERFE#+GHSERSS#-107518
   -18.19*T+1.78*T*LN(T); 6000.00  N
REF:82 !
PARAMETER G(PYRR,VA:S;0) 273.00 +GHSERSS#+258600; 6000.00  N
REF:82 !
$----------------------Interaction parameters----------------------
PARAMETER L(PYRR,CU,FE:S;0) 273.00 -90000; 6000.00  N
REF:82 !
PARAMETER L(PYRR,FE,VA:S;0) 273.00 -407000+10*T; 6000.00  N
REF:82 !
PARAMETER L(PYRR,FE,VA:S;1) 273.00 +60000+20*T; 6000.00  N
REF:82 !
$
$###########################################################################
$                   THERMODYNAMIC PARAMETERS: TIS
$###########################################################################
$
$ MATCALC_DESCRIPTION: Minor role as precipitate in ultra-low carbon steel.
$ MATCALC_PRIORITY: 1
 PHASE TIS %  2 1   1 !
    CONSTITUENT TIS  : TI : S :  !
PARAMETER G(TIS,TI:S;0) 273.00 +GHSERTI#+GHSERSS#
   -87724-125.24*T; 6000.00  N
REF:pov09 !
$
$###########################################################################
$                   THERMODYNAMIC PARAMETERS: TI4C2S2
$###########################################################################
$
$ MATCALC_DESCRIPTION: Main Ti-Carbosulfide precipitate in ultra-low carbon steel.
$ MATCALC_PRIORITY: 2
 PHASE TI4C2S2 %  3 4   2   2 !
    CONSTITUENT TI4C2S2  : TI : C : S :  !
PARAMETER G(TI4C2S2,TI:C:S;0) 273.00 +4*GHSERTI#+2*GHSERCC#+2*GHSERSS#
  -449804-348*T; 6000.00  N
REF:pov09 !
$
$###########################################################################
$                   THERMODYNAMIC PARAMETERS: OXIDE PHASES
$###########################################################################
$
 TYPE_DEFINITION R GES A_P_D CORUND MAGNETIC  -3.0    0.28 !
$ MATCALC_DESCRIPTION: corund-structured (Al,Cr,Fe)2O3
$ MATCALC_PRIORITY: 3
 PHASE CORUND  %R  2 2   3 !
   CONSTITUENT CORUND  :AL,CR%,FE%,NI : O :  !
PARAMETER G(CORUND,AL:O;0) 273.00 +GAL2O3#; 6000.00  N 
REF:200 !
PARAMETER G(CORUND,CR:O;0) 273.00 +GCR2O3#; 6000.00  N 
REF:198 !
PARAMETER G(CORUND,FE:O;0) 273.00 +GFE2O3#; 6000.00  N 
REF:221 !
PARAMETER G(CORUND,NI:O;0) 273.00 +2*GHSERNI#
+3*GHSEROO#; 6000.00  N 
REF:pov12 !
PARAMETER L(CORUND,CR,FE:O;0) 273.00 -100000+50*T; 6000.00  N 
REF:pov12 !
PARAMETER L(CORUND,AL,CR:O;0) 273.00 +120000-50*T; 6000.00  N 
REF:pov12 !
PARAMETER L(CORUND,AL,FE:O;0) 273.00 +100000; 6000.00  N 
REF:pov12 !
PARAMETER L(CORUND,AL,NI:O;0) 273.00 +200000; 6000.00  N 
REF:pov12 !
PARAMETER TC(CORUND,CR:O;0) 273.00 308.6; 6000.00  N 
REF:198 !
PARAMETER BMAGN(CORUND,CR:O;0) 273.00 3; 6000.00  N 
REF:198 !
PARAMETER TC(CORUND,FE:O;0) 273.00 -2867; 6000.00  N 
REF:221 !
PARAMETER BMAGN(CORUND,FE:O;0) 273.00 -25.1; 6000.00  N 
REF:221 !
$
$ MATCALC_DESCRIPTION: halite-structured (Cr,Fe,Ni)O
$ MATCALC_PRIORITY: 3
 PHASE HALITE  %  2 1   1 !
   CONSTITUENT HALITE  :AL,CR,FE%,NI : O :  !
PARAMETER G(HALITE,AL:O;0) 273.00 0.33333*GAL2O3#
+0.33333*GHSERAL#+200000; 6000.00  N 
REF:pov12 !
PARAMETER G(HALITE,CR:O;0) 273.00 0.33333*GCR2O3#
+0.33333*GHSERCR#+100000; 6000.00  N 
REF:pov12 !
PARAMETER G(HALITE,FE:O;0) 273.00 +GFEO#; 6000.00  N 
REF:199 !
PARAMETER G(HALITE,NI:O;0) 273.00 +GNIO#; 6000.00  N 
REF:199 !
PARAMETER L(HALITE,AL,CR:O;0) 273.00 +1e-8; 6000.00  N 
REF:pov12 !
PARAMETER L(HALITE,AL,NI:O;0) 273.00 +1e-8; 6000.00  N 
REF:pov12 !
PARAMETER L(HALITE,AL,FE:O;0) 273.00 +1e-8; 6000.00  N 
REF:pov12 !
PARAMETER L(HALITE,CR,FE:O;0) 273.00 -50000; 6000.00  N 
REF:pov12 !
PARAMETER L(HALITE,CR,NI:O;0) 273.00 -50000; 6000.00  N 
REF:pov12 !
PARAMETER L(HALITE,FE,NI:O;0) 273.00 -21995.73+19.74*T; 6000.00  N 
REF:199 !
PARAMETER L(HALITE,FE,NI:O;1) 273.00 -3335.37; 6000.00  N 
REF:199 !
$
$ MATCALC_DESCRIPTION: monoclinic, strengthening dispersoid
$ MATCALC_PRIORITY: 2
 PHASE HF1O2_M  %  2 0.33333  0.66667 !
    CONSTITUENT HF1O2_M  :HF : O:  !
PARAMETER G(HF1O2_M,HF:O;0) 273.00 +0.333333*GHF1O2_S#; 6000.00  N 
  REF:220 !
$
$ MATCALC_DESCRIPTION: tetragonal
$ MATCALC_PRIORITY: 1
 PHASE HF1O2_T  %  2 0.33333  0.66667 !
    CONSTITUENT HF1O2_T  :HF : O:  !
PARAMETER G(HF1O2_T,HF:O;0) 273.00 +0.333333*GHF1O2_S#
 +2736-1.333333*T; 6000.00  N
REF:220 !
$
$ MATCALC_DESCRIPTION: cubic
$ MATCALC_PRIORITY: 1
 PHASE HF1O2_C  %  2 0.33333  0.66667 !
    CONSTITUENT HF1O2_C  :HF : O:  !
PARAMETER G(HF1O2_C,HF:O;0) 273.00 +0.333333*GHF1O2_S#
 +6473.3333-2.66667*T; 6000.00  N
REF:220 !
$
$ MATCALC_DESCRIPTION: hexagonal, strengthening dispersoid
$ MATCALC_PRIORITY: 2
 PHASE LA2O3_A  %  2 2   3 !
    CONSTITUENT LA2O3_A  :LA : O :  !
PARAMETER G(LA2O3_A,LA:O;0) 273.00 +GLA2O3D#; 6000.00  N 
REF:204 !
$
$ MATCALC_DESCRIPTION: ordered hexagonal
$ MATCALC_PRIORITY: 1
 PHASE LA2O3_H  %  2 2   3 !
    CONSTITUENT LA2O3_H  :LA : O :  !
PARAMETER G(LA2O3_H,LA:O;0) 273.00 +GLA2O3H#; 6000.00  N 
REF:204 !
$
$ MATCALC_DESCRIPTION: cubic
$ MATCALC_PRIORITY: 1
 PHASE LA2O3_C  %  2 2   3 !
    CONSTITUENT LA2O3_C  :LA : O :  !
PARAMETER G(LA2O3_C,LA:O;0) 273.00 +GLA2O3X#; 6000.00  N 
REF:204 !
$
$ MATCALC_DESCRIPTION: Low Quartz
$ MATCALC_PRIORITY: 1
 PHASE SIO2  %  2 1   2 !
    CONSTITUENT SIO2  :SI : O :  !
PARAMETER G(SIO2,SI:O;0) 273.00 +GSIO2#; 6000.00  N 
REF:201 !
$
$ MATCALC_DESCRIPTION: Fe-Cr-Spinel
$ MATCALC_PRIORITY: 2
 PHASE SPINEL  %  3 1   2 4 !
    CONSTITUENT SPINEL  :AL,CR,FE%,NI : AL,CR%,FE,NI : O :  !
PARAMETER G(SPINEL,CR:FE:O;0) 273.00 +GHSERCR#+2*GHSERFE#+4*GHSEROO#
 -1200000+350*T-10*T*LN(T); 6000.00  N 
REF:pov12 !
PARAMETER G(SPINEL,FE:FE:O;0) 273.00 +3*GHSERFE#+4*GHSEROO#
 -1150000+440*T-10*T*LN(T); 6000.00  N 
REF:pov12 !
PARAMETER G(SPINEL,NI:AL:O;0) 273.00 +2*GHSERAL#+GHSERNI#+4*GHSEROO#
 -1900000+320*T+12*T*LN(T)-0.004*T**2; 6000.00  N 
REF:pov12 !
PARAMETER G(SPINEL,CR:AL:O;0) 273.00 +2*GHSERAL#+GHSERCR#
+4*GHSEROO#; 6000.00  N 
REF:pov12 !
PARAMETER G(SPINEL,FE:AL:O;0) 273.00 +2*GHSERAL#+GHSERFE#
+4*GHSEROO#-1975000+425*T-10*T*LN(T); 6000.00  N 
REF:pov12 !
PARAMETER G(SPINEL,FE:NI:O;0) 273.00 +2*GHSERNI#+GHSERFE#
+4*GHSEROO#-500000+325*T-10*T*LN(T); 6000.00  N 
REF:pov12 !
PARAMETER G(SPINEL,NI:FE:O;0) 273.00 +2*GHSERFE#+GHSERNI#+4*GHSEROO#
 -1000000+325*T-10*T*LN(T); 6000.00  N 
REF:pov12 !
PARAMETER G(SPINEL,NI:CR:O;0) 273.00 +2*GHSERCR#+GHSERNI#+4*GHSEROO#
 -1240000+300*T-10*T*LN(T); 6000.00  N 
REF:pov12 !
PARAMETER G(SPINEL,CR:NI:O;0) 273.00 +2*GHSERNI#+GHSERCR#
+4*GHSEROO#; 6000.00  N 
REF:pov12 !
PARAMETER G(SPINEL,FE:CR:O;0) 273.00 +2*GHSERCR#+GHSERFE#+4*GHSEROO#
 -1420000+425*T-10*T*LN(T); 6000.00  N 
REF:pov12 !
PARAMETER G(SPINEL,NI:NI:O;0) 273.00 +3*GHSERNI#+4*GHSEROO#; 6000.00  N 
REF:pov12 !
PARAMETER G(SPINEL,CR:CR:O;0) 273.00 +GCR3O4#; 6000.00  N 
REF:pov12 !
PARAMETER G(SPINEL,AL:AL:O;0) 273.00 +3*GHSERAL#+4*GHSEROO#; 6000.00  N 
REF:pov12 !
PARAMETER G(SPINEL,AL:CR:O;0) 273.00 +1*GHSERAL#+2*GHSERCR#
 +4*GHSEROO#; 6000.00  N 
REF:pov12 !
PARAMETER G(SPINEL,AL:FE:O;0) 273.00 +1*GHSERAL#+2*GHSERFE#
 +4*GHSEROO#; 6000.00  N 
REF:pov12 !
PARAMETER G(SPINEL,AL:NI:O;0) 273.00 +1*GHSERAL#+2*GHSERNI#
 +4*GHSEROO#; 6000.00  N 
REF:pov12 !
PARAMETER L(SPINEL,NI:CR,FE:O;0) 273.00 +120000-80*T; 6000.00  N 
REF:pov12 !
PARAMETER L(SPINEL,NI:AL,CR:O;0) 273.00 +100000; 6000.00  N 
REF:pov12 !
PARAMETER L(SPINEL,NI:AL,FE:O;0) 273.00 +100000; 6000.00  N 
REF:pov12 !
PARAMETER L(SPINEL,FE:AL,CR:O;0) 273.00 +1e-8; 6000.00  N 
REF:pov12 !
$
$ MATCALC_DESCRIPTION: Note: fully oxidized compound without oxygen vacancies
$ MATCALC_PRIORITY: 2
 PHASE TIO2  %  2 1   2 !
    CONSTITUENT TIO2  :TI : O :  !
PARAMETER G(TIO2,TI:O;0) 273.00 -976986.6+484.74037*T-77.76175*T*LN(T)
  -67156800*T**(-2)+1683920*T**(-1); 6000.00  N 
REF:202 !
$
$ MATCALC_PRIORITY: 1
 PHASE TI2O3  %  2 2   3 !
    CONSTITUENT TI2O3  :TI : O :  !
PARAMETER G(TI2O3,TI:O;0) 273.00 +GTI2O3#; 6000.00  N 
REF:202 !
$
$ MATCALC_DESCRIPTION: Tridymite
$ MATCALC_PRIORITY: 1
 PHASE TRID  %  2 1   2 !
    CONSTITUENT TRID  :SI : O :  !
PARAMETER G(TRID,SI:O;0) 273.00 +GTRID#; 6000.00  N 
REF:201 !
$
$ MATCALC_DESCRIPTION: cubic Yttrium oxide, strengthening dispersoid
$ MATCALC_PRIORITY: 2
 PHASE Y2O3_C  %  2 2   3 !
    CONSTITUENT Y2O3_C  :Y : O :  !
PARAMETER G(Y2O3_C,Y:O;0) 273.00 +GY2O3C#; 6000.00  N 
REF:211 !
$
$ MATCALC_DESCRIPTION: hexagonal Yttrium oxide, strengthening dispersoid
$ MATCALC_PRIORITY: 2
 PHASE Y2O3_H  %  2 2   3 !
    CONSTITUENT Y2O3_H  :Y : O :  !
PARAMETER G(Y2O3_H,Y:O;0) 273.00 +GY2O3H#; 6000.00  N 
REF:211 !
$
$ MATCALC_DESCRIPTION: strengthening dispersoid, perovskite structure
$ MATCALC_PRIORITY: 2
 PHASE YALO3  %  3 1 1   3 !
    CONSTITUENT YALO3  :Y : AL : O :  !
PARAMETER G(YALO3,Y:AL:O;0) 273.00 -23515.2904-6.51754*T+0.5*GAL2O3#
 +0.5*GY2O3C#; 6000.00  N 
REF:241 !
$
$ MATCALC_DESCRIPTION: monoclinic strengthening dispersoid
$ MATCALC_PRIORITY: 2
 PHASE Y4AL2O9  %  3 4 2   9 !
    CONSTITUENT Y4AL2O9  :Y : AL : O :  !
PARAMETER G(Y4AL2O9,Y:AL:O;0) 273.00 -5697300+2242.505*T-368.16*T*LN(T)
  -0.01836*T**2+4310328.16*T**(-1); 6000.00  N 
REF:238 !
$
$ MATCALC_DESCRIPTION: orthorhombic, strengthening dispersoid
$ MATCALC_PRIORITY: 2
 PHASE Y2TIO5  %  3 2 1   5 !
    CONSTITUENT Y2TIO5  :Y : TI : O :  !
PARAMETER G(Y2TIO5,Y:TI:O;0) 273.00 +GY2O3C#+0.5*GTI2O3#+0.5*GHSEROO#
 -184500+36.1*T; 6000.00  N 
REF:pov14 !
$
$ MATCALC_DESCRIPTION: pyrochlore structure, strengthening dispersoid
$ MATCALC_PRIORITY: 2
 PHASE Y2TI2O7  %  3 2 2   7 !
    CONSTITUENT Y2TI2O7  :Y : TI : O :  !
PARAMETER G(Y2TI2O7,Y:TI:O;0) 273.00 +GY2O3C#+1*GTI2O3#+GHSEROO#
 -365000+70*T; 6000.00  N 
REF:pov14 !
$
$###########################################################################
$                   THERMODYNAMIC PARAMETERS: M2P   
$###########################################################################

$ MATCALC_PRIORITY: 1
  PHASE M2P %  2 2   1 !
    CONSTITUENT M2P : CR,FE,NB,TI : P : !
PARAMETER G(M2P,CR:P;0) 273.00 +2*GHSERCR#+GHSERPP#-159530+5*T
  -1.9695*T*LN(T); 6000.00  N 
REF:230 !
PARAMETER G(M2P,FE:P;0) 273.00 +2*GHSERCR#+GHSERPP#-169322+53.907*T
  -1.9695*T*LN(T); 6000.00  N 
REF:230 !
PARAMETER G(M2P,NB:P;0) 273.00 +2*GHSERNB#+GHSERPP#
  -230400+60*T; 6000.00  N 
REF:232 !
PARAMETER G(M2P,TI:P;0) 273.00 +2*GHSERNB#+GHSERPP#
  -363800+78*T; 6000.00  N 
REF:233 !
PARAMETER L(M2P,CR,FE:P;0) 273.00 -41500; 6000.00  N 
REF:230 !
PARAMETER L(M2P,FE,NB:P;0) 273.00 -180000+20*T; 6000.00  N 
REF:232 !
$
$###########################################################################
$                   THERMODYNAMIC PARAMETERS: M3P   
$###########################################################################
$
$ MATCALC_PRIORITY: 1
  PHASE M3P %  2 3   1 !
    CONSTITUENT M3P : CR,FE,NB,TI : P : !
PARAMETER G(M3P,CR:P;0) 273.00 +3*GHSERCR#+GHSERPP#-176091-49.399*T
  +7.9518*T*LN(T); 6000.00  N 
REF:230 !
PARAMETER G(M3P,FE:P;0) 273.00 +3*GHSERCR#+GHSERPP#-193222+66.046*T
  -1.9695*T*LN(T); 6000.00  N 
REF:230 !
PARAMETER G(M3P,NB:P;0) 273.00 +3*GHSERNB#+GHSERPP#
  -314800+80*T; 6000.00  N 
REF:232 !
PARAMETER G(M3P,TI:P;0) 273.00 +3*GHSERTI#+GHSERPP#
  -380000+90*T; 6000.00  N 
REF:233 !
PARAMETER L(M3P,CR,FE:P;0) 273.00 -53000+20*T; 6000.00  N 
REF:230 !
$
$###########################################################################
$                   THERMODYNAMIC PARAMETERS:   B C C _ D I S L
$###########################################################################
$
$ Implemented koze April 2010

$ MATCALC_DESCRIPTION: This phase is used to model Cottrell atmosphere formation; you should use it with these data only for interstitial segregation, since uncontrolled behaviour if substitutional also segregate. Interactions only defined up to a temperature of 1000°C
$ MATCALC_PRIORITY: 2
PHASE BCC_DISL  %&  2  1   3 !
    CONSTITUENT BCC_DISL  : AL,CO,CR,CU,FE%,MN,MO,NB,NI,S,SI,TI,V,W : 
                          B,C,N,VA% :  !
$
PARAMETER G(BCC_DISL,*:C,VA;1) 273.00 +500000-450*T; 1273.16  N  
REF:testkoze10 ! 
PARAMETER G(BCC_DISL,*:N,VA;1) 273.00 +350000-280*T; 1273.16  N  
REF:testkoze10 ! 
PARAMETER G(BCC_DISL,FE:C,VA;1) 273.00 +500000-450*T; 1273.16  N  
REF:testkoze10 ! 
PARAMETER G(BCC_DISL,FE:N,VA;1) 273.00 +350000-280*T; 1273.16  N  
REF:testkoze10 ! 
$
$###########################################################################
$                   THERMODYNAMIC PARAMETERS:   OXYGEN
$###########################################################################
$
$ MATCALC_DESCRIPTION: for thermodynamic properties calculations only
$ MATCALC_PRIORITY: 0
 PHASE O1_GAS % 1  1.0 !
    CONSTITUENT O1_GAS :O : !
PARAMETER G(O1_GAS,O;0)
 273.00 GHSEROO#; 6000.00  N
REF:0 !
$
$***************************************************************************
$
$ E) List of references
$
$***************************************************************************
$
LIST_OF_REFERENCES
NUMBER SOURCE
A00201-0    unary             A.T. Dinsdale, 
                                 SGTE Data of pure elements, 
                                 CALPHAD, Vol. 15, No. 4, pp 317-425, 1991.
A00042-11   C-Cr-Fe-Ni-V-W    B.J. Lee, 
                                 On the stability of Cr-Carbides, 
                                 CALPHAD, Vol. 16, pp 121-149, 1992.
A00040-12   Al-C-Cr-Cu-Fe-Mn-Ni-Si...   
                              J. Miettinen, 
                                 Thermodynamic substitutional solution data for steels, 
                                 Report TKK-MK-76, pp 1-24, 1999.			
A00003-13   Cr-Fe-Ni          J. Miettinen, 
                                 Thermodynamic reassessment of the Fe-Cr-Ni system 
                                 with emphasis on the iron-rich corner, 
                                 CALPHAD, Vol. 23, No. 2, pp 231-248, 1999.
A00029-14   C-Fe              P. Gustafson, 
                                 A thermodynamic evaluation of the Fe-C system, 
                                 Scand. J. Met., Vol. 14, pp 259-267, 1985.
A00022-15   C-Fe-Mn-V         W. Huang, 
                                 Thermodynamic properties of the Fe-Mn-V-C system, 
                                 Met. Trans., Vol. 22A, pp 1911-1920, 1991.
A00093-16   C-Fe-N-Nb-Ti      B.J. Lee, 
                                 A Thermodynamic assessment of the Fe-Nb-Ti-C-N system,
