Repository: gareginaslanyan/ThermoGar

# ThermoGar 0.4.4

ThermoGar — локальное настольное приложение для термодинамических
CALPHAD-расчётов сплавов. Работает без интернета, считает на открытых базах
MatCalc и показывает результат в браузере: таблицы фаз и их составов,
диаграммы состояния, кривые затвердевания, энергии, физические свойства
и кинетику.

> **Исследовательское программное обеспечение.** Сверка с измеренным
> проведена на трёх случаях: качественно база права, количественно доли фаз
> промахиваются в 1,6…2,6 раза — доли фаз следует считать оценкой, а не
> измерением (см. docs/LIMITS_OF_APPLICABILITY.md). Числа получены из
> выбранной термодинамической модели и не заменяют аттестацию материала.

File: databases/diagnostic/fe/mc_fe_v2062_unpatched_with_mobility.thermogar.tdb (part 12 of 14)
$ THERMOGAR_CONVERSION
PARAMETER MQ(FCC_A1&AL,CU:*) 273.00 -181583.4-99.8*T; 6000.00  N
REF:46 !

PARAMETER MQ(FCC_A1&AL,FE:*) 273.00 -QFE_FCC
 +R*T*LN(5.0*D0FE_FCC); 6000.00  N
REF:31 !

PARAMETER MQ(FCC_A1&AL,NI:*) 273.00 -284000+R*T*LN(7.5E-4); 6000.00  N
REF:12 !

PARAMETER MQ(FCC_A1&AL,TI:*) 273.00 -284000-59.8*T; 6000.00  N
REF:20 !

PARAMETER MQ(FCC_A1&AL,AL,CR:*;0) 273.00 +335000; 6000.00  N
REF:12 !

PARAMETER MQ(FCC_A1&AL,AL,CU:*;0) 273.00 -183094.3+159.01*T; 6000.00  N
REF:46 !

PARAMETER MQ(FCC_A1&AL,AL,NI:*;0) 273.00 -41300-91.2*T; 6000.00  N
REF:12 !

PARAMETER MQ(FCC_A1&AL,AL,TI:*;0) 273.00 +335000; 6000.00  N
REF:20 !

PARAMETER MQ(FCC_A1&AL,CR,NI:*;0) 273.00 -53200; 6000.00  N
REF:12 !

PARAMETER MQ(FCC_A1&AL,CU,FE:*;0) 273.00 -92388.59; 6000.00  N
REF:6 !

PARAMETER MQ(FCC_A1&AL,NI,TI:*;0) 273.00 -53200; 6000.00  N
REF:20 !

PARAMETER MQ(FCC_A1&B,*) 273.00 -110929+R*T*LN(2.6E-7); 6000.00  N
REF:32 !

PARAMETER MQ(FCC_A1&B,FE:*) 273.00 -110929+R*T*LN(2.6E-7); 6000.00  N
REF:32 !

PARAMETER MQ(FCC_A1&B,NI:*) 273.00 -96287+R*T*LN(6.6E-7); 6000.00  N
REF:32 !

PARAMETER MQ(FCC_A1&C,*) 273.00 -147724+32.809*T
 +R*T*LN(4.529E-7); 6000.00  N
REF:22 !

PARAMETER MQ(FCC_A1&C,CR:VA) 273.00 -150000-90*T; 6000.00  N
REF:13 !

PARAMETER MQ(FCC_A1&C,FE:VA) 273.00 -147724+32.809*T
 +R*T*LN(4.529E-7); 6000.00  N
REF:22 !

PARAMETER MQ(FCC_A1&C,NI:VA) 273.00 -154700-81.7*T; 6000.00  N
REF:13 !

PARAMETER MQ(FCC_A1&C,FE:C) 273.00 +72078-16.009*T
 +R*T*LN(4.529E-7); 6000.00  N
REF:22 !

PARAMETER MQ(FCC_A1&C,NI:C) 273.00 -154700-31*T; 6000.00  N
REF:13 !

PARAMETER MQ(FCC_A1&C,CR,FE:VA;0) 273.00 -240000+170*T; 6000.00  N
REF:13 !

PARAMETER MQ(FCC_A1&C,CR,NI:VA;0) 273.00 -74000; 6000.00  N
REF:13 !

PARAMETER MQ(FCC_A1&C,FE,NI:VA;0) 273.00 +5000; 6000.00  N
REF:13 !

PARAMETER MQ(FCC_A1&C,FE,NI:VA;1) 273.00 +15000; 6000.00  N
REF:13 !

PARAMETER MQ(FCC_A1&C,FE,NI:VA;2) 273.00 +1e-8; 6000.00  N
REF:13 !

PARAMETER MQ(FCC_A1&C,CR,FE:C;0) 273.00 -240000+170*T; 6000.00  N
REF:13 !

PARAMETER MQ(FCC_A1&C,CR,NI:C;0) 273.00 -74000; 6000.00  N
REF:13 !

PARAMETER MQ(FCC_A1&C,FE,NI:C;0) 273.00 +5000; 6000.00  N
REF:13 !

PARAMETER MQ(FCC_A1&C,FE,NI:C;1) 273.00 +15000; 6000.00  N
REF:13 !

PARAMETER MQ(FCC_A1&C,FE,NI:C;2) 273.00 +1e-8; 6000.00  N
REF:13 !

PARAMETER MQ(FCC_A1&CO,*) 273.00 -QFE_FCC+R*T*LN(0.5*D0FE_FCC); 6000.00  N
REF:31 !

PARAMETER MQ(FCC_A1&CO,CO:*) 273.00 -301654-70.10*T; 6000.00  N
REF:37 !

PARAMETER MQ(FCC_A1&CO,FE:*) 273.00 -QFE_FCC
 +R*T*LN(0.5*D0FE_FCC); 6000.00  N
REF:31 !

PARAMETER MQ(FCC_A1&CO,NI:*) 273.00 -287000+R*T*LN(0.00032); 6000.00  N
REF:37 !

PARAMETER MQ(FCC_A1&CO,CO,FE:*;0) 273.00 +305495-201.71*T; 6000.00  N
REF:37 !

PARAMETER MQ(FCC_A1&CO,CO,NI:*;0) 273.00 -5000; 6000.00  N
REF:37 !

PARAMETER MQ(FCC_A1&CO,CO,FE,NI:*;0) 273.00 -826550; 6000.00  N
REF:39 !

PARAMETER MQ(FCC_A1&CO,CO,FE,NI:*;1) 273.00 +319460; 6000.00  N
REF:37 !

PARAMETER MQ(FCC_A1&CO,CO,FE,NI:*;2) 273.00 +494820; 6000.00  N
REF:37 !

PARAMETER MQ(FCC_A1&CR,*) 273.00 -286000-71.9*T; 6000.00  N
REF:19 !

PARAMETER MQ(FCC_A1&CR,AL:*) 273.00 -261700-3.71*T; 6000.00  N
REF:20 !

PARAMETER MQ(FCC_A1&CR,CR:*) 273.00 -235000-82.0*T; 6000.00  N
REF:19 !

PARAMETER MQ(FCC_A1&CR,FE:*) 273.00 -286000-71.9*T; 6000.00  N
REF:19 !

PARAMETER MQ(FCC_A1&CR,NI:*) 273.00 -287000-64.4*T; 6000.00  N
REF:19 !

PARAMETER MQ(FCC_A1&CR,AL,CR:*;0) 273.00 +487000; 6000.00  N
REF:20 !

PARAMETER MQ(FCC_A1&CR,AL,NI:*;0) 273.00 -118000; 6000.00  N
REF:41 !

PARAMETER MQ(FCC_A1&CR,CR,FE:*;0) 273.00 -105000; 6000.00  N
REF:19 !

PARAMETER MQ(FCC_A1&CR,CR,NI:*;0) 273.00 -68000; 6000.00  N
REF:41 !

PARAMETER MQ(FCC_A1&CR,FE,NI:*;0) 273.00 +16100; 6000.00  N
REF:17 !

PARAMETER MQ(FCC_A1&CR,CR,FE,NI:*;0) 273.00 +310000; 6000.00  N
REF:17 !

PARAMETER MQ(FCC_A1&CR,CR,FE,NI:*;1) 273.00 +320000; 6000.00  N
REF:17 !

PARAMETER MQ(FCC_A1&CR,CR,FE,NI:*;2) 273.00 +120000; 6000.00  N
REF:17 !

PARAMETER MQ(FCC_A1&CR,FE,MN:*;0) 273.00 +150000; 6000.00  N
REF:pov13 !

PARAMETER MQ(FCC_A1&CR,FE,MN:*;1) 273.00 -150000; 6000.00  N
REF:pov13 !

PARAMETER MQ(FCC_A1&CR,CR,FE,MN:*;0) 273.00 +1e-8; 6000.00  N
REF:pov13 !

PARAMETER MQ(FCC_A1&CR,CR,FE,MN:*;1) 273.00 +1000000; 6000.00  N
REF:pov13 !

PARAMETER MQ(FCC_A1&CR,CR,FE,MN:*;2) 273.00 +1e-8; 6000.00  N
REF:pov13 !

PARAMETER MQ(FCC_A1&CU,*) 273.00 -QFE_FCC+R*T*LN(1.0*D0FE_FCC); 6000.00  N
REF:31 !

PARAMETER MQ(FCC_A1&CU,AL:*) 273.00 -133900+R*T*LN(4.44E-5); 6000.00  N
REF:24 !

PARAMETER MQ(FCC_A1&CU,CU:*) 273.00 -QCU_FCC
 +R*T*LN(1.0*D0CU_FCC); 6000.00  N
REF:10 !

PARAMETER MQ(FCC_A1&CU,FE:*) 273.00 -QFE_FCC
 +R*T*LN(1.0*D0FE_FCC); 6000.00  N
REF:31 !

PARAMETER MQ(FCC_A1&CU,NI:*) 273.00 -255000+R*T*LN(0.61E-4); 6000.00  N
REF:11 !

PARAMETER MQ(FCC_A1&CU,AL,CU:*;0) 273.00 -31461.4+78.91*T; 6000.00  N
REF:46 !

PARAMETER MQ(FCC_A1&CU,CU,FE:*;0) 273.00 -4930.84-24.75*T; 6000.00  N
REF:46 !

PARAMETER MQ(FCC_A1&FE,*) 273.00 -QFE_FCC+R*T*LN(1.0*D0FE_FCC); 6000.00  N
REF:18 !

PARAMETER MQ(FCC_A1&FE,AL:*) 273.00 -214000+R*T*LN(3.62E-1); 6000.00  N
REF:24 !

PARAMETER MQ(FCC_A1&FE,CO:*) 273.00 -253301-97.97*T; 6000.00  N
REF:38 !

PARAMETER MQ(FCC_A1&FE,CU:*) 273.00 -207421-81.91*T; 6000.00  N
REF:46 !

PARAMETER MQ(FCC_A1&FE,CR:*) 273.00 -235000-82.0*T; 6000.00  N
REF:19 !

PARAMETER MQ(FCC_A1&FE,MN:*) 273.00 -212755.85-98.07*T; 6000.00  N
REF:44 !

PARAMETER MQ(FCC_A1&FE,NI:*) 273.00 -287000-67.5*T; 6000.00  N
REF:18 !

PARAMETER MQ(FCC_A1&FE,PD:*) 273.00 -272534.28-82.4*T; 6000.00  N
REF:49 !

PARAMETER MQ(FCC_A1&FE,AL,CU:*;0) 273.00 +214878.6; 6000.00  N
REF:46 !

PARAMETER MQ(FCC_A1&FE,CO,FE:*;0) 273.00 -63300+48.68*T; 6000.00  N
REF:37 !

PARAMETER MQ(FCC_A1&FE,CR,FE:*;0) 273.00 +15900; 6000.00  N
REF:19 !

PARAMETER MQ(FCC_A1&FE,CR,NI:*;0) 273.00 -77500; 6000.00  N
REF:17 !

PARAMETER MQ(FCC_A1&FE,CU,FE:*;0) 273.00 -100000; 6000.00  N
REF:pov14 !

PARAMETER MQ(FCC_A1&FE,CU,FE:*;1) 273.00 -125000; 6000.00  N
REF:pov14 !

PARAMETER MQ(FCC_A1&FE,CU,FE:*;2) 273.00 -50000; 6000.00  N
REF:pov14 !

PARAMETER MQ(FCC_A1&FE,FE,MN:*;0) 273.00 -10711.05-26.32*T; 6000.00  N
REF:44 !

PARAMETER MQ(FCC_A1&FE,FE,MN:*;1) 273.00 +16312.22; 6000.00  N
REF:44 !

PARAMETER MQ(FCC_A1&FE,FE,NI:*;0) 273.00 -115000+104*T; 6000.00  N
REF:18 !

PARAMETER MQ(FCC_A1&FE,FE,NI:*;1) 273.00 +78800-73.3*T; 6000.00  N
REF:18 !

PARAMETER MQ(FCC_A1&FE,FE,PD:*;0) 273.00 +58558.77+27.47*T; 6000.00  N
REF:49 !

PARAMETER MQ(FCC_A1&FE,CO,FE,NI:*;0) 273.00 +8688; 6000.00  N
REF:39 !

PARAMETER MQ(FCC_A1&FE,CO,FE,NI:*;1) 273.00 +514100; 6000.00  N
REF:39 !

PARAMETER MQ(FCC_A1&FE,CO,FE,NI:*;2) 273.00 -265830; 6000.00  N
REF:39 !

PARAMETER MQ(FCC_A1&FE,CR,FE,NI:*;0) 273.00 -740000; 6000.00  N
REF:17 !

PARAMETER MQ(FCC_A1&FE,CR,FE,NI:*;1) 273.00 -540000; 6000.00  N
REF:17 !

PARAMETER MQ(FCC_A1&FE,CR,FE,NI:*;2) 273.00 +750000; 6000.00  N
REF:17 !

PARAMETER MQ(FCC_A1&FE,CR,FE,MN:*;0) 273.00 +1e-8; 6000.00  N
REF:pov13 !

PARAMETER MQ(FCC_A1&FE,CR,FE,MN:*;1) 273.00 +1000000; 6000.00  N
REF:pov13 !

PARAMETER MQ(FCC_A1&FE,CR,FE,MN:*;2) 273.00 +1e-8; 6000.00  N
REF:pov13 !

PARAMETER MQ(FCC_A1&H,*) 273.00 -QHFEG
 +R*T*LN(DHFEG); 6000.00  N
REF:pov18 !

PARAMETER MQ(FCC_A1&H,FE:VA) 273.00 -QHFEG
 +R*T*LN(DHFEG); 6000.00  N
REF:pov18 !

PARAMETER MQ(FCC_A1&H,NI:VA) 273.00 -41400
 +R*T*LN(9.2E-7); 6000.00  N
REF:pov18 !

PARAMETER MQ(FCC_A1&HF,*) 273.00 -350000+R*T*LN(0.01); 6000.00  N
REF:pov22 !

PARAMETER MQ(FCC_A1&HF,NI:*) 273.00 -251956-71.2*T; 6000.00  N
REF:20 !

PARAMETER MQ(FCC_A1&LA,*) 273.00 -350000+R*T*LN(D0FE_FCC); 6000.00  N
REF:pov12 !

PARAMETER MQ(FCC_A1&MN,*) 273.00 -QFE_FCC+R*T*LN(2.0*D0FE_FCC); 6000.00  N
REF:31 !

PARAMETER MQ(FCC_A1&MN,AL:*) 273.00 -211500+R*T*LN(1.35E-2); 6000.00  N
REF:24 !

PARAMETER MQ(FCC_A1&MN,FE:*) 273.00 -QFE_FCC
 +R*T*LN(2.0*D0FE_FCC); 6000.00  N
REF:31 !

PARAMETER MQ(FCC_A1&MN,MN:*) 273.00 -212755.85-98.07*T; 6000.00  N
REF:44 !

PARAMETER MQ(FCC_A1&MN,FE,MN:*;0) 273.00 -24655.58+25.32*T; 6000.00  N
REF:44 !

PARAMETER MQ(FCC_A1&MN,FE,MN:*;1) 273.00 -32017.56; 6000.00  N
REF:44 !

PARAMETER MQ(FCC_A1&MN,CR,FE:*;0) 273.00 +50000; 6000.00  N
REF:pov13 !

PARAMETER MQ(FCC_A1&MN,CR,FE:*;1) 273.00 -50000; 6000.00  N
REF:pov13 !

PARAMETER MQ(FCC_A1&MN,CR,FE:*;2) 273.00 +1e-8; 6000.00  N
REF:pov13 !

PARAMETER MQ(FCC_A1&MN,CR,FE,MN:*;0) 273.00 +1e-8; 6000.00  N
REF:pov13 !

PARAMETER MQ(FCC_A1&MN,CR,FE,MN:*;1) 273.00 +1000000; 6000.00  N
REF:pov13 !

PARAMETER MQ(FCC_A1&MN,CR,FE,MN:*;2) 273.00 +1e-8; 6000.00  N
REF:pov13 !

PARAMETER MQ(FCC_A1&MO,*) 273.00 -QFE_FCC+R*T*LN(3.0*D0FE_FCC); 6000.00  N
REF:31 !

PARAMETER MQ(FCC_A1&MO,CO:*) 273.00 -256943+R*T*LN(1.2061e-5); 6000.00  N
REF:11 !

PARAMETER MQ(FCC_A1&MO,CR:*) 273.00 -242800+R*T*LN(2.7E-7); 6000.00  N
REF:11 !

PARAMETER MQ(FCC_A1&MO,FE:*) 273.00 -QFE_FCC
 +R*T*LN(3.0*D0FE_FCC); 6000.00  N
REF:31 !

PARAMETER MQ(FCC_A1&MO,MO:*) 273.00 -254975-81.5*T; 6000.00  N
REF:20 !

PARAMETER MQ(FCC_A1&MO,NI:*) 273.00 -267585-79.5*T; 6000.00  N
REF:20 !

PARAMETER MQ(FCC_A1&N,*) 273.00 -168560+R*T*LN(0.91E-4); 6000.00  N
REF:11 !

PARAMETER MQ(FCC_A1&N,FE:*) 273.00 -168560+R*T*LN(0.91E-4); 6000.00  N
REF:11 !

PARAMETER MQ(FCC_A1&N,NI:*) 273.00 -95600+R*T*LN(+3e-010); 6000.00  N
REF:48 !

PARAMETER MQ(FCC_A1&NB,*) 273.00 -QFE_FCC+R*T*LN(6.0*D0FE_FCC); 6000.00  N
REF:31 !

PARAMETER MQ(FCC_A1&NB,FE:*) 273.00 -QFE_FCC
 +R*T*LN(6.0*D0FE_FCC); 6000.00  N
REF:31 !

PARAMETER MQ(FCC_A1&NB,NB:*) 273.00 -438400+R*T*LN(3.7E-4); 6000.00  N
REF:11 !

PARAMETER MQ(FCC_A1&NB,NI:*) 273.00 -215000+R*T*LN(+2e-006); 6000.00  N
REF:21 !

PARAMETER MQ(FCC_A1&NI,*) 273.00 -286000-86.0*T; 6000.00  N
REF:18 !

PARAMETER MQ(FCC_A1&NI,AL:*) 273.00 -145900-64.3*T; 6000.00  N
REF:20 !

PARAMETER MQ(FCC_A1&NI,CO:*) 273.00 -315816-57.16*T; 6000.00  N
REF:37 !

PARAMETER MQ(FCC_A1&NI,CR:*) 273.00 -235000-82.0*T; 6000.00  N
REF:19 !

PARAMETER MQ(FCC_A1&NI,FE:*) 273.00 -286000-86.0*T; 6000.00  N
REF:18 !

PARAMETER MQ(FCC_A1&NI,NI:*) 273.00 -287000-69.8*T; 6000.00  N
REF:18 !

PARAMETER MQ(FCC_A1&NI,TI:*) 273.00 -287000-69.8*T; 6000.00  N
REF:20 !

PARAMETER MQ(FCC_A1&NI,W:*) 273.00 -628250-63.5*T; 6000.00  N
REF:20 !

PARAMETER MQ(FCC_A1&NI,AL,CR:*;0) 273.00 -211000; 6000.00  N
REF:20 !

PARAMETER MQ(FCC_A1&NI,AL,NI:*;0) 273.00 -113000+65.5*T; 6000.00  N
REF:12 !

PARAMETER MQ(FCC_A1&NI,AL,TI:*;0) 273.00 -211000; 6000.00  N
REF:20 !

PARAMETER MQ(FCC_A1&NI,CO,NI:*;0) 273.00 +9335; 6000.00  N
REF:37 !

PARAMETER MQ(FCC_A1&NI,CR,FE:*;0) 273.00 -119000; 6000.00  N
REF:17 !

PARAMETER MQ(FCC_A1&NI,CR,NI:*;0) 273.00 -81000; 6000.00  N
REF:19 !

PARAMETER MQ(FCC_A1&NI,FE,NI:*;0) 273.00 +124000-51.4*T; 6000.00  N
REF:18 !

PARAMETER MQ(FCC_A1&NI,FE,NI:*;1) 273.00 -300000+213*T; 6000.00  N
REF:18 !

PARAMETER MQ(FCC_A1&NI,NI,TI:*;0) 273.00 -81000; 6000.00  N
REF:20 !

PARAMETER MQ(FCC_A1&NI,NI,W:*;0) 273.00 +175736; 6000.00  N
REF:20 !

PARAMETER MQ(FCC_A1&NI,CO,FE,NI:*;0) 273.00 -185730; 6000.00  N
REF:39 !

PARAMETER MQ(FCC_A1&NI,CO,FE,NI:*;1) 273.00 -6610; 6000.00  N
REF:39 !

PARAMETER MQ(FCC_A1&NI,CO,FE,NI:*;2) 273.00 -38480; 6000.00  N
REF:39 !

PARAMETER MQ(FCC_A1&NI,CR,FE,NI:*;0) 273.00 +1840000; 6000.00  N
REF:17 !

PARAMETER MQ(FCC_A1&NI,CR,FE,NI:*;1) 273.00 +670000; 6000.00  N
REF:17 !

PARAMETER MQ(FCC_A1&NI,CR,FE,NI:*;2) 273.00 -1120000; 6000.00  N
REF:17 !

PARAMETER MQ(FCC_A1&O,*) 273.00  -167500+R*T*LN(3.5E-4); 6000.00  N
REF:pov12 !

PARAMETER MQ(FCC_A1&O,CU:*) 273.00  -68000+R*T*LN(1.5e-6); 6000.00  N
REF:pov12 !

PARAMETER MQ(FCC_A1&O,NI:*) 273.00  -260000+R*T*LN(3); 6000.00  N
REF:pov12 !

PARAMETER MQ(FCC_A1&P,*) 273.00 -QFE_FCC+R*T*LN(30*D0FE_FCC); 6000.00  N
REF:31 !

PARAMETER MQ(FCC_A1&PD,*) 273.00 -QFE_FCC+R*T*LN(2*D0FE_FCC); 6000.00  N
REF:31 !

PARAMETER MQ(FCC_A1&PD,PD:*) 273.00 -279931.89-79.51*T; 6000.00  N
REF:49 !

PARAMETER MQ(FCC_A1&PD,FE,PD:*;0) 273.00 -11021.81+63.55*T; 6000.00  N
REF:49 !

PARAMETER MQ(FCC_A1&S,*) 273.00 -QFE_FCC+R*T*LN(150*D0FE_FCC); 6000.00  N
REF:31 !

PARAMETER MQ(FCC_A1&S,CU:*) 273.00 -QCU_FCC+R*T*LN(0.0018); 6000.00  N
REF:33 !

PARAMETER MQ(FCC_A1&SI,*) 273.00 -QFE_FCC+R*T*LN(10.0*D0FE_FCC); 6000.00  N
REF:31 !

PARAMETER MQ(FCC_A1&SI,AL:*) 273.00 -117600+R*T*LN(1.38E-5); 6000.00  N
REF:24 !

PARAMETER MQ(FCC_A1&SI,FE:*) 273.00 -QFE_FCC
 +R*T*LN(10.0*D0FE_FCC); 6000.00  N
REF:31 !

PARAMETER MQ(FCC_A1&SI,SI:*) 273.00 -448400+R*T*LN(154E-4); 6000.00  N
REF:11 !

PARAMETER MQ(FCC_A1&TA,*) 273.00 -QFE_FCC+R*T*LN(5.0*D0FE_FCC); 6000.00  N
REF:31 !

PARAMETER MQ(FCC_A1&TI,*) 273.00 -QFE_FCC+R*T*LN(4.0*D0FE_FCC); 6000.00  N
REF:31 !

PARAMETER MQ(FCC_A1&TI,AL:*) 273.00 -260000+R*T*LN(1.12e-1); 6000.00  N
REF:47 !

PARAMETER MQ(FCC_A1&TI,FE:*) 273.00 -QFE_FCC
 +R*T*LN(4.0*D0FE_FCC); 6000.00  N
REF:31 !

PARAMETER MQ(FCC_A1&TI,NI:*) 273.00 -256900-77.4*T; 6000.00  N
REF:20 !

PARAMETER MQ(FCC_A1&TI,TI:*) 273.00 -256900+R*T*LN(8.6e-5); 6000.00  N
REF:41 !

PARAMETER MQ(FCC_A1&TI,AL,NI:*;0) 273.00 -175000; 6000.00  N
REF:pov13 !

PARAMETER MQ(FCC_A1&TI,AL,TI:*;0) 273.00 +275000; 6000.00  N
REF:pov13 !

PARAMETER MQ(FCC_A1&TI,NI,TI:*;0) 273.00 -68000; 6000.00  N
REF:20 !

PARAMETER MQ(FCC_A1&V,*) 273.00 -QFE_FCC+R*T*LN(5.0*D0FE_FCC); 6000.00  N
REF:31 !

PARAMETER MQ(FCC_A1&V,AL:*) 273.00 -302500+R*T*LN(1.6E0); 6000.00  N
REF:24 !

PARAMETER MQ(FCC_A1&V,CR:*) 273.00 -419000+R*T*LN(381E-4); 6000.00  N
REF:11 !

PARAMETER MQ(FCC_A1&V,FE:*) 273.00 -QFE_FCC
 +R*T*LN(5.0*D0FE_FCC); 6000.00  N
REF:31 !

PARAMETER MQ(FCC_A1&V,NI:*) 273.00 -278400+R*T*LN(0.87E-4); 6000.00  N
REF:11 !

PARAMETER MQ(FCC_A1&V,V:*) 273.00 -334680+R*T*LN(0.288E-4); 6000.00  N
REF:11 !

PARAMETER MQ(FCC_A1&W,*) 273.00 -QFE_FCC+R*T*LN(4.0*D0FE_FCC); 6000.00  N
REF:31 !

PARAMETER MQ(FCC_A1&W,FE:*) 273.00 -QFE_FCC
 +R*T*LN(4.0*D0FE_FCC); 6000.00  N
REF:31 !

PARAMETER MQ(FCC_A1&W,NI:*) 273.00 -282130-87.2*T; 6000.00  N
REF:20 !

PARAMETER MQ(FCC_A1&W,W:*) 273.00 -311423-70.05*T; 6000.00  N
REF:20 !

PARAMETER MQ(FCC_A1&W,NI,W:*) 273.00 -97025; 6000.00  N
REF:20 !

PARAMETER MQ(FCC_A1&Y,*) 273.00 -350000+R*T*LN(D0FE_FCC); 6000.00  N
REF:pov12 !

PARAMETER MQ(FCC_A1&Y,*) 273.00 -125000+R*T*LN(+1e-11); 6000.00  N
REF:pov24 !

PARAMETER MQ(BCC_A2&AL,*) 273.00 -218000; 6000.00  N
REF:31 !

PARAMETER MF(BCC_A2&AL,*) 273.00 +R*T*LN(40*D0FE_BCC); 6000.00  N
REF:31 !

PARAMETER MQ(BCC_A2&AL,AL:*) 273.00 -215000; 6000.00  N
REF:23 !

PARAMETER MF(BCC_A2&AL,AL:*) 273.00 +R*T*LN(6.5E-5); 6000.00  N
REF:23 !

PARAMETER MQ(BCC_A2&B,*) 273.00 -91000; 6000.00  N
REF:32 !

PARAMETER MF(BCC_A2&B,*) 273.00 +R*T*LN(0.00000019); 6000.00  N
REF:32 !

PARAMETER MQ(BCC_A2&C,*) 273.00 -63400; 6000.00  N
REF:15 !

PARAMETER MF(BCC_A2&C,*) 273.00 -120*T; 6000.00  N
REF:15 !

PARAMETER MQ(BCC_A2&C,CR:*) 273.00 -110000; 6000.00  N
REF:15 !

PARAMETER MF(BCC_A2&C,CR:*) 273.00 -120*T; 6000.00  N
REF:15 !

PARAMETER MQ(BCC_A2&CO,*) 273.00 -QFE_BCC; 6000.00  N
REF:31 !

PARAMETER MF(BCC_A2&CO,*) 273.00 +R*T*LN(0.5*D0FE_BCC); 6000.00  N
REF:pov12 !

PARAMETER MQ(BCC_A2&CR,*) 273.00 -218000; 6000.00  N
REF:14 !

PARAMETER MF(BCC_A2&CR,*) 273.00 +R*T*LN(8.5E-5); 6000.00  N
REF:14 !

PARAMETER MQ(BCC_A2&CR,CR:*) 273.00 -407000; 6000.00  N
REF:14 !

PARAMETER MF(BCC_A2&CR,CR:*) 273.00 -35.6*T; 6000.00  N
REF:14 !

PARAMETER MQ(BCC_A2&CR,MO:*) 273.00 -289338; 6000.00  N
REF:43 !

PARAMETER MF(BCC_A2&CR,MO:*) 273.00 -107.8*T; 6000.00  N
REF:43 !

PARAMETER MQ(BCC_A2&CR,V:*) 273.00 -270500; 6000.00  N
REF:40 !

PARAMETER MF(BCC_A2&CR,V:*) 273.00 -115.26*T; 6000.00  N
REF:40 !

PARAMETER MQ(BCC_A2&CR,CR,FE:*;0) 273.00 +361000; 6000.00  N
REF:14 !

PARAMETER MF(BCC_A2&CR,CR,FE:*;0) 273.00 -116*T; 6000.00  N
REF:14 !

PARAMETER MQ(BCC_A2&CR,CR,FE:*;1) 273.00 +2820; 6000.00  N
REF:14 !

PARAMETER MF(BCC_A2&CR,CR,FE:*;1) 273.00 +37.5*T; 6000.00  N
REF:14 !

PARAMETER MQ(BCC_A2&CR,CR,NI:*;0) 273.00 +350000; 6000.00  N
REF:14 !

PARAMETER MF(BCC_A2&CR,CR,NI:*;0) 273.00 +1e-8; 6000.00  N
REF:14 !

PARAMETER MQ(BCC_A2&CR,FE,NI:*;0) 273.00 +150000; 6000.00  N
REF:14 !

PARAMETER MF(BCC_A2&CR,FE,NI:*;0) 273.00 +1e-8; 6000.00  N
REF:14 !

PARAMETER MQ(BCC_A2&CR,FE,NI:*;1) 273.00 +150000; 6000.00  N
REF:14 !

PARAMETER MF(BCC_A2&CR,FE,NI:*;1) 273.00 +1e-8; 6000.00  N
REF:14 !

PARAMETER MQ(BCC_A2&CR,FE,NI:*;2) 273.00 +1e-8; 6000.00  N
REF:14 !

PARAMETER MF(BCC_A2&CR,FE,NI:*;2) 273.00 +1e-8; 6000.00  N
REF:14 !

PARAMETER MQ(BCC_A2&CR,CR,FE,NI:*;0) 273.00 +1e-8; 6000.00  N
REF:14 !

PARAMETER MF(BCC_A2&CR,CR,FE,NI:*;0) 273.00 +1e-8; 6000.00  N
REF:14 !

PARAMETER MQ(BCC_A2&CR,CR,FE,NI:*;1) 273.00 -2400000; 6000.00  N
REF:14 !

PARAMETER MF(BCC_A2&CR,CR,FE,NI:*;1) 273.00 +1e-8; 6000.00  N
REF:14 !

PARAMETER MQ(BCC_A2&CR,CR,FE,NI:*;2) 273.00 +1e-8; 6000.00  N
REF:14 !

PARAMETER MF(BCC_A2&CR,CR,FE,NI:*;2) 273.00 +1e-8; 6000.00  N
REF:14 !

PARAMETER MQ(BCC_A2&CU,*) 273.00 -QFE_BCC; 6000.00  N
REF:31 !

PARAMETER MF(BCC_A2&CU,*) 273.00 +R*T*LN(2.0*D0FE_BCC); 6000.00  N
REF:31 !

PARAMETER MQ(BCC_A2&CU,CU:*) 273.00 -151800; 6000.00  N
REF:45 !

PARAMETER MF(BCC_A2&CU,CU:*) 273.00 -79*T; 6000.00  N
REF:45 !

PARAMETER MQ(BCC_A2&CU,CU,FE:*;0) 273.00 -191623.11; 6000.00  N
REF:45 !

PARAMETER MF(BCC_A2&CU,CU,FE:*;0) 273.00 +1e-8; 6000.00  N
REF:45 !

PARAMETER MQ(BCC_A2&FE,*) 273.00 -218000; 6000.00  N
REF:14 !

PARAMETER MF(BCC_A2&FE,*) 273.00 +R*T*LN(4.6E-5); 6000.00  N
REF:14 !

PARAMETER MQ(BCC_A2&FE,CR:*) 273.00 -407000; 6000.00  N
REF:14 !

PARAMETER MF(BCC_A2&FE,CR:*) 273.00 -17.2*T; 6000.00  N
REF:14 !

PARAMETER MQ(BCC_A2&FE,CU:*) 273.00 -151800; 6000.00  N
REF:45 !

PARAMETER MF(BCC_A2&FE,CU:*) 273.00 -79*T; 6000.00  N
REF:45 !

PARAMETER MQ(BCC_A2&FE,MO:*) 273.00 -347797; 6000.00  N
REF:43 !

PARAMETER MF(BCC_A2&FE,MO:*) 273.00 -91.614*T; 6000.00  N
REF:43 !

PARAMETER MQ(BCC_A2&FE,SI:*) 273.00 -67735.82; 6000.00  N
REF:45 !

PARAMETER MF(BCC_A2&FE,SI:*) 273.00 -91.82*T; 6000.00  N
REF:45 !

PARAMETER MQ(BCC_A2&FE,TI:*) 273.00 -132758; 6000.00  N
REF:42 !

PARAMETER MF(BCC_A2&FE,TI:*) 273.00 -116.82*T; 6000.00  N
REF:42 !

PARAMETER MQ(BCC_A2&FE,V:*) 273.00 -315361; 6000.00  N
REF:40 !

PARAMETER MF(BCC_A2&FE,V:*) 273.00 -70.343*T; 6000.00  N
REF:40 !

PARAMETER MQ(BCC_A2&FE,CR,FE:*;0) 273.00 +267000; 6000.00  N
REF:14 !

PARAMETER MF(BCC_A2&FE,CR,FE:*;0) 273.00 -117*T; 6000.00  N
REF:14 !

PARAMETER MQ(BCC_A2&FE,CR,FE:*;1) 273.00 -416000; 6000.00  N
REF:14 !

PARAMETER MF(BCC_A2&FE,CR,FE:*;1) 273.00 +348*T; 6000.00  N
REF:14 !

PARAMETER MQ(BCC_A2&FE,CR,NI:*;0) 273.00 +350000; 6000.00  N
REF:14 !

PARAMETER MF(BCC_A2&FE,CR,NI:*;0) 273.00 +1e-8; 6000.00  N
REF:14 !

PARAMETER MQ(BCC_A2&FE,FE,MO:*;0) 273.00 +112767; 6000.00  N
REF:43 !

PARAMETER MF(BCC_A2&FE,FE,MO:*;0) 273.00 +37.942*T; 6000.00  N
REF:43 !

PARAMETER MQ(BCC_A2&FE,FE,NI:*;0) 273.00 +150000; 6000.00  N
REF:14 !

PARAMETER MF(BCC_A2&FE,FE,NI:*;0) 273.00 +1e-8; 6000.00  N
REF:14 !

PARAMETER MQ(BCC_A2&FE,FE,SI:*;0) 273.00 -104880.52; 6000.00  N
REF:45 !

PARAMETER MF(BCC_A2&FE,FE,SI:*;0) 273.00 +81.18*T; 6000.00  N
REF:45 !

PARAMETER MQ(BCC_A2&FE,FE,TI:*;0) 273.00 -146360; 6000.00  N
REF:42 !

PARAMETER MF(BCC_A2&FE,FE,TI:*;0) 273.00 +159.56*T; 6000.00  N
REF:42 !

PARAMETER MQ(BCC_A2&FE,FE,TI:*;1) 273.00 +713717; 6000.00  N
REF:42 !

PARAMETER MF(BCC_A2&FE,FE,TI:*;1) 273.00 -415.49*T; 6000.00  N
REF:42 !

PARAMETER MQ(BCC_A2&FE,V,FE:*;0) 273.00 +112059; 6000.00  N
REF:40 !

PARAMETER MF(BCC_A2&FE,V,FE:*;0) 273.00 +1e-8; 6000.00  N
REF:40 !

PARAMETER MQ(BCC_A2&FE,CR,FE,NI:*;0) 273.00 +1e-8; 6000.00  N
REF:14 !

PARAMETER MF(BCC_A2&FE,CR,FE,NI:*;0) 273.00 +1e-8; 6000.00  N
REF:14 !

PARAMETER MQ(BCC_A2&FE,CR,FE,NI:*;1) 273.00 +1400000; 6000.00  N
REF:14 !

PARAMETER MF(BCC_A2&FE,CR,FE,NI:*;1) 273.00 +1e-8; 6000.00  N
REF:14 !

PARAMETER MQ(BCC_A2&FE,CR,FE,NI:*;2) 273.00 +1e-8; 6000.00  N
REF:14 !

PARAMETER MF(BCC_A2&FE,CR,FE,NI:*;2) 273.00 +1e-8; 6000.00  N
REF:14 !

PARAMETER MQ(BCC_A2&H,*) 273.00 -QHFE; 6000.00  N
REF:50 !

PARAMETER MF(BCC_A2&H,*) 273.00 +R*T*LN(DHFE); 6000.00  N
REF:50 !

PARAMETER MQ(BCC_A2&HF,*) 273.00 -290000; 6000.00  N
REF:pov22 !

PARAMETER MF(BCC_A2&HF,*) 273.00 +R*T*LN(0.01); 6000.00  N
REF:pov22 !

PARAMETER MQ(BCC_A2&LA,*) 273.00 -265000; 6000.00  N
REF:pov12 !

PARAMETER MF(BCC_A2&LA,*) 273.00 +R*T*LN(5e-6); 6000.00  N
REF:pov12 !

PARAMETER MQ(BCC_A2&MN,*) 273.00 -QFE_BCC; 6000.00  N
REF:31 !

PARAMETER MF(BCC_A2&MN,*) 273.00 +R*T*LN(2.0*D0FE_BCC); 6000.00  N
REF:31 !

PARAMETER MQ(BCC_A2&MO,*) 273.00 -QFE_BCC; 6000.00  N
REF:35 !

PARAMETER MF(BCC_A2&MO,*) 273.00 +R*T*LN(1.5*D0FE_BCC); 6000.00  N
REF:35 !

PARAMETER MQ(BCC_A2&MO,CR:*) 273.00 -242625; 6000.00  N
REF:43 !

PARAMETER MF(BCC_A2&MO,CR:*) 273.00 -125.8*T; 6000.00  N
REF:43 !

PARAMETER MQ(BCC_A2&MO,MO:*) 273.00 -491311; 6000.00  N
REF:43 !

PARAMETER MF(BCC_A2&MO,MO:*) 273.00 -58.707*T; 6000.00  N
REF:43 !

PARAMETER MQ(BCC_A2&MO,CR,FE:*;0) 273.00 +161371; 6000.00  N
REF:43 !

PARAMETER MF(BCC_A2&MO,CR,FE:*;0) 273.00 +1e-8; 6000.00  N
REF:43 !

PARAMETER MQ(BCC_A2&MO,FE,MO:*;0) 273.00 +272835; 6000.00  N
REF:43 !

PARAMETER MF(BCC_A2&MO,FE,MO:*;0) 273.00 -306.487*T; 6000.00  N
REF:43 !

PARAMETER MQ(BCC_A2&N,*) 273.00 -70300; 6000.00  N
REF:15 !

PARAMETER MF(BCC_A2&N,*) 273.00 -122*T; 6000.00  N
REF:15 !

PARAMETER MQ(BCC_A2&N,CR:*) 273.00 -111000; 6000.00  N
REF:15 !

PARAMETER MF(BCC_A2&N,CR:*) 273.00 -120*T; 6000.00  N
REF:15 !

PARAMETER MQ(BCC_A2&NB,*) 273.00 -QFE_BCC; 6000.00 N
REF:31 !

PARAMETER MF(BCC_A2&NB,*) 273.00 +R*T*LN(2.0*D0FE_BCC); 6000.00 N
REF:31 !

PARAMETER MQ(BCC_A2&NI,*) 273.00 -204000; 6000.00  N
REF:14 !

PARAMETER MF(BCC_A2&NI,*) 273.00 +R*T*LN(1.8E-5); 6000.00  N
REF:14 !

PARAMETER MQ(BCC_A2&NI,CR:*) 273.00 -407000; 6000.00  N
REF:14 !

PARAMETER MF(BCC_A2&NI,CR:*) 273.00 -17.2*T; 6000.00  N
REF:14 !

PARAMETER MQ(BCC_A2&NI,CR,FE:*;0) 273.00 +88000; 6000.00  N
REF:14 !

PARAMETER MF(BCC_A2&NI,CR,FE:*;0) 273.00 +10*T; 6000.00  N
REF:14 !

PARAMETER MQ(BCC_A2&NI,CR,NI:*;0) 273.00 +350000; 6000.00  N
REF:14 !

PARAMETER MF(BCC_A2&NI,CR,NI:*;0) 273.00 +1e-8; 6000.00  N
REF:14 !

PARAMETER MQ(BCC_A2&NI,FE,NI:*;0) 273.00 +150000; 6000.00  N
REF:14 !

PARAMETER MF(BCC_A2&NI,FE,NI:*;0) 273.00 +1e-8; 6000.00  N
REF:14 !

PARAMETER MQ(BCC_A2&NI,CR,FE,NI:*;0) 273.00 +1e-8; 6000.00  N
REF:14 !

PARAMETER MF(BCC_A2&NI,CR,FE,NI:*;0) 273.00 +1e-8; 6000.00  N
REF:14 !

PARAMETER MQ(BCC_A2&NI,CR,FE,NI:*;1) 273.00 -500000; 6000.00  N
REF:14 !

PARAMETER MF(BCC_A2&NI,CR,FE,NI:*;1) 273.00 +1e-8; 6000.00  N
REF:14 !

PARAMETER MQ(BCC_A2&NI,CR,FE,NI:*;2) 273.00 +1e-8; 6000.00  N
REF:14 !

PARAMETER MF(BCC_A2&NI,CR,FE,NI:*;2) 273.00 +1e-8; 6000.00  N
REF:14 !

PARAMETER MQ(BCC_A2&O,*) 273.00  -167500; 6000.00  N
REF:pov12 !

PARAMETER MF(BCC_A2&O,*) 273.00  +R*T*LN(3.5E-4); 6000.00  N
REF:pov23 !

PARAMETER MQ(BCC_A2&O,CR:*) 273.00  -155000; 6000.00  N
REF:36 !

PARAMETER MF(BCC_A2&O,CR:*) 273.00  +R*T*LN(5e-8); 6000.00  N
REF:36 !

PARAMETER MQ(BCC_A2&O,MO:*) 273.00  -130000; 6000.00  N
REF:36 !

PARAMETER MF(BCC_A2&O,MO:*) 273.00  +R*T*LN(3e-6); 6000.00  N
REF:36 !

PARAMETER MQ(BCC_A2&O,NB:*) 273.00  -109000; 6000.00  N
REF:pov12 !

PARAMETER MF(BCC_A2&O,NB:*) 273.00  +R*T*LN(5.7e-7); 6000.00  N
REF:pov12 !

PARAMETER MQ(BCC_A2&O,V:*) 273.00  -124000; 6000.00  N
REF:pov12 !

PARAMETER MF(BCC_A2&O,V:*) 273.00  +R*T*LN(2.6e-6); 6000.00  N
REF:pov12 !

PARAMETER MQ(BCC_A2&O,W:*) 273.00  -100500; 6000.00  N
REF:36 !

PARAMETER MF(BCC_A2&O,W:*) 273.00  +R*T*LN(1.3e-8); 6000.00  N
REF:36 !

PARAMETER MQ(BCC_A2&P,*) 273.00 -200000; 6000.00  N
REF:koz16 !

PARAMETER MF(BCC_A2&P,*) 273.00 +R*T*LN(2.5e-5); 6000.00  N
REF:koz16 !

PARAMETER MQ(BCC_A2&PD,*) 273.00 -QFE_BCC; 6000.00  N
REF:31 !

PARAMETER MF(BCC_A2&PD,*) 273.00 +R*T*LN(1*D0FE_BCC); 6000.00  N
REF:31 !

PARAMETER MQ(BCC_A2&S,*) 273.00 -QFE_BCC; 6000.00  N
REF:31 !

PARAMETER MF(BCC_A2&S,*) 273.00 +R*T*LN(40*D0FE_BCC); 6000.00  N
REF:31 !

PARAMETER MQ(BCC_A2&SI,*) 273.00 -QFE_BCC; 6000.00  N
REF:31 !

PARAMETER MF(BCC_A2&SI,*) 273.00 +R*T*LN(7.0*D0FE_BCC); 6000.00  N
REF:31 !

PARAMETER MQ(BCC_A2&SI,SI:*) 273.00 -67735.82; 6000.00  N
REF:45 !

PARAMETER MF(BCC_A2&SI,SI:*) 273.00 -91.82*T; 6000.00  N
REF:45 !

PARAMETER MQ(BCC_A2&SI,FE,SI:*;0) 273.00 -387744.92; 6000.00  N
REF:45 !

PARAMETER MF(BCC_A2&SI,FE,SI:*;0) 273.00 +125.7*T; 6000.00  N
REF:45 !

PARAMETER MQ(BCC_A2&TA,*) 273.00 -QFE_BCC; 6000.00  N
REF:31 !

PARAMETER MF(BCC_A2&TA,*) 273.00 +R*T*LN(3.0*D0FE_BCC); 6000.00  N
REF:31 !

PARAMETER MQ(BCC_A2&TI,*) 273.00 -QFE_BCC; 6000.00  N
REF:35 !

PARAMETER MF(BCC_A2&TI,*) 273.00 +R*T*LN(6.0*D0FE_BCC); 6000.00  N
REF:35 !

PARAMETER MQ(BCC_A2&TI,TI:*) 273.00 -147686+22.28*T; 6000.00  N
REF:42 !

PARAMETER MF(BCC_A2&TI,TI:*) 273.00 -151*T; 6000.00  N
REF:42 !

PARAMETER MQ(BCC_A2&TI,FE,TI:*;0) 273.00 -250000; 6000.00  N
REF:pov14 !

PARAMETER MF(BCC_A2&TI,FE,TI:*;0) 273.00 +1e-8; 6000.00  N
REF:pov14 !

PARAMETER MQ(BCC_A2&V,*) 273.00 -QFE_BCC; 6000.00  N
REF:31 !

PARAMETER MF(BCC_A2&V,*) 273.00 +R*T*LN(3.0*D0FE_BCC); 6000.00  N
REF:31 !

PARAMETER MQ(BCC_A2&V,CR:*) 273.00 -418826; 6000.00  N
REF:40 !

PARAMETER MF(BCC_A2&V,CR:*) 273.00 -27.246*T; 6000.00  N
REF:40 !

PARAMETER MQ(BCC_A2&V,V:*) 273.00 -308051; 6000.00  N
REF:40 !

PARAMETER MF(BCC_A2&V,V:*) 273.00 -87.386*T; 6000.00  N
REF:40 !

PARAMETER MQ(BCC_A2&V,CR,FE:*;0) 273.00 +262769; 6000.00  N
REF:40 !

PARAMETER MF(BCC_A2&V,CR,FE:*;0) 273.00 -117.559*T; 6000.00  N
REF:40 !

PARAMETER MQ(BCC_A2&V,V,FE:*;0) 273.00 +74193; 6000.00  N
REF:40 !

PARAMETER MF(BCC_A2&V,V,FE:*;0) 273.00 +1e-8; 6000.00  N
REF:40 !

PARAMETER MQ(BCC_A2&W,*) 273.00 -QFE_BCC; 6000.00  N
REF:35 !

PARAMETER MF(BCC_A2&W,*) 273.00 +R*T*LN(1.0*D0FE_BCC); 6000.00  N
REF:35 !

PARAMETER MQ(BCC_A2&Y,*) 273.00 -210000; 6000.00  N
REF:pov24 !

PARAMETER MF(BCC_A2&Y,*) 273.00 +R*T*LN(2e-6); 6000.00  N
REF:pov24 !

PARAMETER MQ(H_BCC&FE,*) 273.00 -218000; 6000.00  N
REF:14 !

PARAMETER MF(H_BCC&FE,*) 273.00 +R*T*LN(4.6E-5); 6000.00  N
REF:14 !

PARAMETER MQ(H_BCC&H,*) 273.00 -QHFE; 6000.00  N
REF:50 !

PARAMETER MF(H_BCC&H,*) 273.00 +R*T*LN(DHFE); 6000.00  N
REF:50 !

$ --- DDB commands disabled for this thermodynamic element set ---

$ THERMOGAR_DISABLED_MOBILITY: species absent from thermodynamic TDB: ZR
$PARAMETER MQ(FCC_A1&ZR,*) 273.00 -320000+R*T*LN(0.01); 6000.00  N
$REF:pov22
$!

$ THERMOGAR_DISABLED_MOBILITY: species absent from thermodynamic TDB: ZR
$PARAMETER MQ(BCC_A2&ZR,*) 273.00 -265000; 6000.00  N
$REF:pov22
$!

$ THERMOGAR_DISABLED_MOBILITY: species absent from thermodynamic TDB: ZR
$PARAMETER MF(BCC_A2&ZR,*) 273.00 +R*T*LN(0.005); 6000.00  N
$REF:pov22
$!

LIST_OF_REFERENCES
NUMBER SOURCE
A00201-0    unary             A.T. Dinsdale, 
                                 SGTE Data of pure elements, 
                                 CALPHAD, Vol. 15, No. 4, pp 317-425, 1991.
A00042-11   C-Cr-Fe-Ni-V-W    B.J. Lee, 
                                 On the stability of Cr-Carbides, 
                                 CALPHAD, Vol. 16, pp 121-149, 1992.
A00040-12   Al-C-Cr-Cu-Fe-Mn-Ni-Si...   
                              J. Miettinen, 
                                 Thermodynamic substitutional solution data for steels, 
                                 Report TKK-MK-76, pp 1-24, 1999.			
A00003-13   Cr-Fe-Ni          J. Miettinen, 
                                 Thermodynamic reassessment of the Fe-Cr-Ni system 
                                 with emphasis on the iron-rich corner, 
                                 CALPHAD, Vol. 23, No. 2, pp 231-248, 1999.
A00029-14   C-Fe              P. Gustafson, 
                                 A thermodynamic evaluation of the Fe-C system, 
                                 Scand. J. Met., Vol. 14, pp 259-267, 1985.
A00022-15   C-Fe-Mn-V         W. Huang, 
                                 Thermodynamic properties of the Fe-Mn-V-C system, 
                                 Met. Trans., Vol. 22A, pp 1911-1920, 1991.
A00093-16   C-Fe-N-Nb-Ti      B.J. Lee, 
                                 A Thermodynamic assessment of the Fe-Nb-Ti-C-N system, 
                                 Metal. Mater. Trans., Vol. 32A, 2423-2439, 2001.
A00092-17   C-Mo-Ti           J.H. Shim, C.S. Oh, D.N. Lee, 
                                 A thermodynamic evaluation of the Ti-Mo-C system, 
                                 Metall. Mater. Trans., Vol. 27B, No. 12, pp 955-966, 1996.
A00102-18   C-Fe-Mo-W         P. Gustafson, 
                                 A thermodynamic evaluation of the Co-Fe-Mo-W system, 
                                 Z. Metallkd., Vol. 79, No. 7, pp 421-425, 1988.
A00094-19   C-Nb-W            W. Huang , M. Selleby, 
                                 Thermodynamic assessment of the Nb-W-C system, 
                                 Z. Metallkd., Vol. 88, No. 1, pp 55-62, 1997.
A00101-20   C-Co-Fe-Ni-W      A. F. Guillermet, 
                                 The Co-Fe-Ni-W-C phase diagram: a thermodynamic description 
                                 and calculated sections for (Co-Fe-Ni) bonded cemented WC tools, 
                                 Z. Metallkd., Vol. 80,  No. 2, pp 83-94, 1989. 
A00036-21   C-Cr-Ti           J. C. Schuster, Y. Du, 
                                 Thermodynamic description of the system Ti-Cr-C, 
                                 CALPHAD, Vol. 23, No. 3-4, pp 393-408, 1999.
A00066-22   Cr-Fe-Mn-N        K. Frisk, Caian Qiu, 
                                 A thermodynamic evaluation of the solubility of N 
                                 in solid and liquid Cr-Fe-Mn alloys, 
                                 Z. Metallkd., Vol. 85, pp 60-69, 1994.
A00034-23   Cr-Cu-Fe-Mn-Mo-Ni-Si-V...    
                              J. Miettinen, 
                                 Approximate thermodynamic solution phase data for steels, 
                                 CALPHAD, Vol. 22, No. 2, pp 275-300, 1998.
A00010-24   C-Fe-Si           J. Lacaze, B. Sundman, 
                                 An assessment of the Fe-C-Si system, 
                                 Metall. Trans., Vol. 22A, pp 2211-2223, 1991.
A00028-25   C-Fe-Si           J. Miettinen, 
                                 Reassessed thermodynamic solution phase data for ternary Fe-Si-C system, 
                                 CALPHAD, Vol. 22, No. 2, pp 231-256, 1998.
A00008-26   C-Fe-N            H. Du, M. Hillert, 
                                 An assessment of the Fe-C-N system, 
                                 Z. Metallkd., Vol. 82, No. 4, pp 310-316, 1991.
A00015-27   C-Fe-Mo           J. O. Andersson, 
                                 A termodynamic evaluation of the Fe-Mo-C system, 
                                 CALPHAD, Vol. 12, No. 1, pp 9-23, 1988.
A00031-28   Cr-Fe-Si,Fe-Ni-Si    
                              J. Miettinen, 
                                 Thermodynamic description of solution phases of systems Fe-Cr-Si 
                                 and Fe-Ni-Si with low silicon contents and with application to stainless steels, 
                                 CALPHAD, Vol. 23, No. 2, pp 249-262, 1999.
A00030-29   Mn-based          J. Miettinen, 
                                 Thermodynamic solution phase data for binary Mn-based systems, 
                                 CALPHAD, Vol. 25, No. 1, pp 43-58, 2001.
A00090-30   Fe-N-Ni           K. Frisk, 
                                 A Thermodynamic evaluation of the Fe-Ni-N system, 
                                 Z. Metallkd., Vol. 82, No. 1, pp 59-66, 1991.
A00046-31   C-Fe-Ni           A. Gabriel , P. Gustafson, 
                                 A thermodynamic evaluation of the C-Fe-Ni system, 
                                 CALPHAD, Vol. 11, pp 203-218, 1987
A00021-32   Fe-N-V            H. Ohtani, M. Hillert, 
                                 A thermodynamic assessment of the Fe-N-V system, 
                                 CALPHAD, Vol. 15, No. 1, pp 25-39, 1991.
A00116-34   C-Cr-Fe-Mo-V      A. Kroupa, J. Havrankova, M. Svoboda, J. Vrestal, 
                                 Phase diagram in the iron-rich corner of the Fe-Cr-Mo-V-C system below 1000 K, 
                                 J. Phase Equilib.,Vol. 22, No. 3, pp 312-323, 2001.
A00114-35   C-Co-Cr-Si        G. Ghosh, G.B. Olson, 
                                 Precipitation of paraequilibrium cementite: 
                                 experiments, and thermodynamic and kinetic modeling, 
                                 Acta Mater., Vol. 50, pp 2099-2119, 2002.
A00087-36   Cr-Fe-N-Ni        K. Frisk, 
                                 A thermodynamic evaluation of the Cr-Fe-Ni-N system, 
                                 Z. Metallkd., Vol. 82, No. 2, pp 108-117, 1991.
A00119-38   C-Mo-V, Mo-V      K. Frisk, 
                                 Thermodynamic analysis of the Mo-V and Mo-V-C systems, 
                                 CALPHAD, Vol. 26, No. 3, pp 459-476, 2002.
000000-39   Cr-Mo-Ni          K. Frisk, 
                                 Trita-Mac-0429, Mat. Res. Centre, Royal Inst. of Tech., Stockholm, 1990.
A00056-40   Fe-Mo-N           K. Frisk, 
                                 Trita-Mac-0433, Mat. Res. Centre, Royal Inst. of Tech., Stockholm, 1990.
000000-41   Fe-Mo-Ni          K. Frisk, 
                                 Trita-Mac-0428, Mat. Res. Centre, Royal Inst. of Tech., Stockholm, 1990. 
A00041-43   Fe-Cr-Si          M. Lindholm, 
                                 A thermodynamic description of the Fe-Cr-Si system with emphasis 
                                 on the equilibria of the sigma phase, 
                                 J. Phase Equilib., Vol. 18, No. 5, pp 432-440, 1997.
A00060-44   Cr-Cu,Cu-Nb, Cu-V 
                              M. Haemaelaeinen, K. Jaeaeskelaeinen, R. Luoma, M. Nuotio, P. Taskinen, O. Teppo, 
                                 A thermodynamic analysis of the binary alloy systems Cu-Cr, Cu-Nb and Cu-V, 
                                 CALPHAD, Vol. 14, No. 2, pp 125-137, 1990.
A00061-45   Cr-Nb             J.G. Costa Neto, S.G. Fries, H.L. Lukas, 
                                 Thermodynamic optimisation of the Nb-Cr system, 
                                 CALPHAD, Vol. 17, No. 3, pp 219-228, 1993.
A00044-46   Cr-Si             C.A. Coughanowr, I. Ansara, H.L. Lukas, 
                                 Assessment of the Cr-Si system, 
                                 CALPHAD, Vol. 18, No.2, pp 125-140, 1994. 
A00067-47   Cr-N, Fe-N, Mo-N  K. Frisk, 
                                 A thermodynamic evaluation of the Cr-N, Fe-N, Mo-N and Cr-Mo-N systems, 
                                 CALPHAD, Vol. 15, No. 1, 79-106, 1991. 
A00073-48   V-N               H. Ohtani, M. Hillert, 
                                 A thermodynamic assessmant of the V-N system, 
                                 CALPHAD, Vol. 15, No. 1, pp 11-24, 1991.
A00053-51   C-Cr-Fe-Mo        M. Hillert, C. Qiu, 
                                 A reassessment of the Fe-Cr-Mo-C system, 
                                 J. Phase Equilib., Vol. 13, No. 5, pp 512-521, 1992.
A00081-52   C-Cr-Fe-V         B.J. Lee, D.N. Lee, 
                                 A thermodynamic evaluation of the Fe-Cr-V-C system, 
                                 J. Phase Equilib., Vol. 13, No. 4, pp 349-364, 1992.
A00085-53   Fe-Mn-Si          A. Forsberg, J. Agren, 
                                 Thermodynamic evaluation of the Fe-Mn-Si system and 
                                 the gamma/epsilon martensitic transformation, 
                                 J. Phase Equilib., Vol. 14, No. 3, pp 354-363, 1993.
A00230-54   Fe-Nb-Ni          M. Mathon, D. Connetable, B. Sundman, J. Lacaze, 
                                 Calphad-type assessment of the Fe-Nb-Ni ternary system. 
                                 CALPHAD 33 (2009) 136-161.
A00108-55   Fe-Mo-W           P. Gustafson, 
                                 An experimental study and a thermodynamic evaluation of the Fe-Mo-W system, 
                                 Z. Metallkd., Vol. 79, No. 6, pp 388-396, 1988.
A00103-57   C-Cr-Fe-W         P. Gustaffson, 
                                 A thermodynamic evaluation of the C-Cr-Fe-W system, 
                                 Metall. Trans., Vol. 19A, pp 2547-2554, 1988.
A00043-58   C-Cr-Fe-Mn        B.J. Lee, 
                                 Thermodynamic evaluation of the Fe-Cr-Mn-C  system, 
                                 Metall. Trans. A, Vol. 24A, pp 1017-1025, 1993.
A00104-59   Cr-Fe-W           P. Gustafson, 
                                 An experimental study and thermodynamic evaluation of the Cr-Fe-W system, 
                                 Metall. Trans., Vol. 19A, pp 2531-2546, 1988.
A00123-61   Cr-Fe-Mo-C        C. Qiu, 
                                 An analysis of the Cr-Fe-Mo-C system and modification of thermodynamic parameters, 
                                 ISIJ Int., Vol. 32, pp 1117-1127, 1992.
A00124-62   Fe-Cr-Mn-C        B.J. Lee, 
                                 A thermodynamic evaluation of the Fe-Cr-Mn-C system, 
                                 Metall. Trans., Vol. 24A, pp 1017-1025, 1993.
A00125-63   Fe-Mo-C           J.O. Andersson, 
                                 A thermodynamic evaluation of the Fe-Mo-C system, 
                                 CALPHAD, Vol. 12, pp 9-23, 1988. 
A00126-64   Cr-N,Fe-N,Mo-N and Cr-Mo-N    
                              K. Frisk, 
                                 A thermodynamic evaluation of the Cr-N,Fe-N,Mo-N and Cr-Mo-N systems, 
                                 CALPHAD, Vol. 15, pp 79-106, 1991.
A00128-66   Mn-N              C. Qiu, A.F.Guillermet, 
                                 Predicative approach to the entropy of manganese nitrides 
                                 and calculation of the Mn-N phase diagram, 
                                 Z. Metallkd., Vol. 84, No. 1, pp 11-22, 1993.
A00129-67   Ni-N              A.F. Guillermet, K.Frisk, 
                                 Thermodynamic properties of Ni nitrides and phase stability in the Ni-N system, 
                                 Int. J. Thermophys., Vol. 12, No. 2, pp 417-431, 1991.
A00130-68   Fe-Cr-V-C         B.J. Lee, D.N. Lee, 
                                 A thermodynamic evaluation of the Fe-Cr-V-C system, 
                                 J. Phase Equilib., Vol. 13, pp 349-364, 1992.
A00133-71   Z-phase           H.K. Danielsen, J. Hald, 
                                 A thermodynamic model of Z-phase Cr(V,Nb)N, 
                                 CALPHAD 31(2007)505-514.
A00135-73   Co-Cr, C-Co-Cr    A. Kusoffsky, B. Jansson, 
                                 A thermodynamic evaluation of the Co-Cr and the C-Co-Cr systems, 
                                 CALPHAD, Vol.21, pp 321-333, 1997.
A00136-74   Fe-Co             A.F. Guillermet, 
                                 Critical evaluation of the thermodynamic propereties of the iron-cobalt system, 
                                 High Temp.-High Press., Vol.19, pp 477-499, 1987.
A00137-75   Fe-Co-C           A.F. Guillermet, 
                                 Thermodynamic properties of the Fe-Co-C system, 
                                 Z. Metallkd., Vol. 79, pp 317-329, 1988. 
A00138-76   Co-Ni-C,Fe-Co-Ni-C   
                              A.F. Guillermet, 
                                 Thermodynamic properties of the Fe-Co-Ni-C system, 
                                 Z. Metallkd., Vol. 79, pp 524-536, 1988. 
$ next one: original assessment is 1999, A00140 (pov09)
A00139-77   Co-Mo             A.V. Davydov, U.R. Kattner, 
                                 Revised thermodynamic description for the Co-Mo system (short communications), 
                                 J. Phase Equilib., Vol.24, pp 209-211, 2003. 
A00140-78   Co-Mo             A.V. Davydov, U.R. Kattner, 
                                 Thermodynamic assessment of the Co-Mo system, 
                                 J. Phase Equilib., Vol. 20, pp 5-16, 1999. 
A00141-79(=A00101-20)   Co-Fe-Ni-W-C         
                              A.F. Guillermet,
