Repository: gareginaslanyan/ThermoGar

# ThermoGar 0.4.4

ThermoGar — локальное настольное приложение для термодинамических
CALPHAD-расчётов сплавов. Работает без интернета, считает на открытых базах
MatCalc и показывает результат в браузере: таблицы фаз и их составов,
диаграммы состояния, кривые затвердевания, энергии, физические свойства
и кинетику.

> **Исследовательское программное обеспечение.** Сверка с измеренным
> проведена на трёх случаях: качественно база права, количественно доли фаз
> промахиваются в 1,6…2,6 раза — доли фаз следует считать оценкой, а не
> измерением (см. docs/LIMITS_OF_APPLICABILITY.md). Числа получены из
> выбранной термодинамической модели и не заменяют аттестацию материала.

File: databases/experimental/fe/mc_fe_v2062_c15_laves_parameter_disabled.thermogar.tdb (part 3 of 14)
$ ======================================================================
PARAMETER G(FCC_A1,W:VA;0) 273.00 +19300+0.63*T+GHSERWW#; 6000.00  N
REF:0 !
PARAMETER G(FCC_A1,Y:VA;0) 273.00 +GHSERYY#+10000; 6000.00  N
REF:pov12 !
$-------------------------------------------------------------------
$ FCC_A1 endmember compounds with B
$-------------------------------------------------------------------
$ B-solubility in Fe only roughly known, big experimental spread
PARAMETER G(FCC_A1,CR:B;0) 273.00 +GHSERCR#+GHSERBB#+UNDEF#; 6000.00  N
REF:114 !
PARAMETER G(FCC_A1,CU:B;0) 273.00 +GHSERCU#+GHSERBB#+62000; 6000.00  N
REF:pov12 !
PARAMETER G(FCC_A1,FE:B;0) 273.00 +GHSERFE#+GHSERBB#+2800+21.7*T; 6000.00  N
REF:115 !
PARAMETER G(FCC_A1,HF:B;0) 273.00 +GHFFCC#+GHSERBB#-61674.9; 6000.00  N
REF:92 !
PARAMETER G(FCC_A1,MN:B;0) 273.00 +GMNFCC#+GHSERBB#; 6000.00  N
REF:245 !
PARAMETER G(FCC_A1,MO:B;0) 273.00 +GMOFCC#+GHSERBB#-50000; 6000.00  N
REF:pov15 !
PARAMETER G(FCC_A1,NB:B;0) 273.00 +GHSERNB#+GHSERBB#+UNDEF#; 6000.00  N
REF:pov09 !
PARAMETER G(FCC_A1,NI:B;0) 273.00 +GHSERNI#+GHSERBB#
   +43514-12.217*T; 6000.00  N
REF:161 !
PARAMETER G(FCC_A1,TI:B;0) 273.00 +GTIFCC#+GHSERBB#-150000; 6000.00  N
REF:pov15 !
PARAMETER G(FCC_A1,V:B;0) 273.00 +GHSERVV#+GHSERBB#; 6000.00  N
REF:235 !
$-------------------------------------------------------------------
$ FCC_A1 endmember compounds with C
$-------------------------------------------------------------------
PARAMETER G(FCC_A1,AL:C;0) 273.00 +GHSERAL#+GHSERCC#
   +81000; 6000.00  N
REF:155 !
PARAMETER G(FCC_A1,CO:C;0) 273.00 +GHSERCO#+GHSERCC#+50463.8
 -6.849*T; 6000.00  N
REF:73 !
PARAMETER G(FCC_A1,CR:C;0) 273.00 +GHSERCR#+GHSERCC#+1200
 -1.94*T; 6000.00  N
REF:11 !
PARAMETER G(FCC_A1,FE:C;0) 273.00 +77207-15.877*T+GFEFCC#
 +GHSERCC#; 6000.00  N
REF:11 !
PARAMETER G(FCC_A1,HF:C;0) 273.00 +GHFC#; 5000.00  N
REF:194 !
PARAMETER G(FCC_A1,MO:C;0) 273.00 -7500-8.3*T-750000*T**(-1)
   +GHSERMO#+GHSERCC#; 6000.00  N
REF:17 !
PARAMETER G(FCC_A1,MN:C;0) 273.00 +502+15.261*T+GHSERMN#
 +GHSERCC#; 6000.00  N
REF:15 !
PARAMETER G(FCC_A1,NB:C;0) 273.00 -162000+283.912*T-46.34274*T*LN(T)
   -0.0029287*T**2-1.02788144E+9*T**(-3)+563374*T**(-1); 6000.00  N
REF:pov09 !
PARAMETER G(FCC_A1,NI:C;0) 273.00 +GHSERNI#+GHSERCC#+62000
 -7.6*T; 6000.00  N
REF:11 !
PARAMETER G(FCC_A1,P:C;0) 273.00 +GPRED#+GHSERCC#+92299.72; 6000.00  N
REF:229 !
PARAMETER G(FCC_A1,PD:C;0) 273.00 +GHSERPD#+3*GHSERCC#; 6000.00  N
REF:pov14 !
PARAMETER G(FCC_A1,S:C;0) 273.00 +GHSERSS#+GHSERCC#; 6000.00  N 
REF:pov13 !
PARAMETER G(FCC_A1,SI:C;0) 273.00 +GHSERSI#+GHSERCC#-20510
 +38.7*T; 6000.00  N
REF:24 !
PARAMETER G(FCC_A1,TA:C;0) 273.00 +GHSERTA#+GHSERCC#-50000-60*T; 6000.00  N
REF:pov23 !
PARAMETER G(FCC_A1,TI:C;0) 273.00 +GTIC#; 6000.00  N
REF:88 !
PARAMETER G(FCC_A1,V:C;0) 273.00 -117302+262.57*T-41.756*T*LN(T)
  -0.00557101*T**2+590546*T**(-1); 6000.00  N
REF:15 !
PARAMETER G(FCC_A1,W:C;0) 273.00 -17864+1.875*T+GHSERWW#
 +GHSERCC#; 6000.00  N
REF:19 !
$-------------------------------------------------------------------
$ FCC_A1 endmember compounds with N
$-------------------------------------------------------------------
PARAMETER G(FCC_A1,AL:N;0) 273.00 +80*T+GHSERAL#+GHSERNN#; 6000.00  N
REF:92 !
PARAMETER G(FCC_A1,CO:N;0) 273.00 +21028+284.763*T
   -50.261*T*LN(T)+198552*T**(-1); 6000.00  N
REF:135 !
PARAMETER G(FCC_A1,CR:N;0) 273.00 -124460+142.16*T-8.75*T*LN(T)
   +GHSERCR#+GHSERNN#; 6000.00  N
REF:pov12 !
PARAMETER G(FCC_A1,FE:N;0) 273.00 -37460+375.42*T-37.6*T*LN(T)
   +GHSERFE#+GHSERNN#; 6000.00  N
REF:47 !
PARAMETER G(FCC_A1,MN:N;0) 273.00 -75940+292.226*T-50.294*T*LN(T)
   +265051*T**(-1); 2500.00  N
REF:22 !
PARAMETER G(FCC_A1,MO:N;0) 273.00 +GHSERMO#+GHSERNN#-65344
   +149.7*T-9.78*T*LN(T); 6000.00  N
REF:47 !
PARAMETER G(FCC_A1,NB:N;0) 273.00 -227779+120.567*T-4*T*LN(T)
   +GHSERNB#+GHSERNN#; 6000.00  N
REF:16 !
PARAMETER G(FCC_A1,NI:N;0) 273.00 +38680+143.09*T-10.9*T*LN(T)
   +.00438*T**2+GHSERNI#+GHSERNN#; 6000.00  N
REF:67 !
PARAMETER G(FCC_A1,S:N;0) 273.00 +GHSERSS#+GHSERNN#+100000; 6000.00  N 
REF:pov14 !
PARAMETER G(FCC_A1,SI:N;0) 273.00 +GHSERSI#+GHSERNN#+100000; 6000.00  N 
REF:pov14 !
PARAMETER G(FCC_A1,TA:N;0) 273.00 +GHSERTA#+GHSERNN#-190000+95*T; 6000.00  N
REF:pov23 !
PARAMETER G(FCC_A1,TI:N;0) 273.00 +GTIN#; 6000.00  N
REF:16 !
PARAMETER G(FCC_A1,V:N;0) 273.00 -215000+101*T-2.22*T*LN(T)
   +0.00073*T**2+GHSERVV#+GHSERNN#; 6000.00  N
REF:48 !
PARAMETER G(FCC_A1,W:N;0) 273.00 -40752.746+259.88468*T
   -45.443666*T*LN(T)+237083*T**(-1)-0.0046519123*T**2; 6000.00  N
REF:140 !
$-------------------------------------------------------------------
$ FCC_A1 endmember compounds with O
$-------------------------------------------------------------------
PARAMETER G(FCC_A1,AL:O;0) 273.00 +GHSERAL#+GHSEROO#; 6000.00  N
REF:pov12 !
PARAMETER G(FCC_A1,CO:O;0) 273.00 +GCOFCC#+GHSEROO#; 6000.00  N
REF:pov12 !
PARAMETER G(FCC_A1,CR:O;0) 273.00 +65*T
  +GCRFCC#+GHSEROO#; 6000.00  N
REF:199 !
PARAMETER G(FCC_A1,CU:O;0) 273.00 +GHSERCU#+GHSEROO#; 3200.00  N
REF:pov12 !
PARAMETER G(FCC_A1,FE:O;0) 273.00 -175707+88.23*T
  +GFEFCC#+GHSEROO#; 6000.00  N
REF:197 !
PARAMETER G(FCC_A1,HF:O;0) 273.00 +GHFFCC#+GHSEROO#; 6000.00  N
REF:pov12 !
PARAMETER G(FCC_A1,LA:O;0) 273.00 -570000+91.4*T
  +GLAFCC#+GHSEROO#; 6000.00  N
REF:197 !
PARAMETER G(FCC_A1,MN:O;0) 273.00 +GMNFCC#+GHSEROO#; 6000.00  N
REF:pov12 !
PARAMETER G(FCC_A1,MO:O;0) 273.00 +GMOFCC#+GHSEROO#; 6000.00  N
REF:pov12 !
PARAMETER G(FCC_A1,NB:O;0) 273.00 +13500+1.7*T+GHEXTNB#
 +GHSEROO#; 6000.00  N
REF:pov12 !
PARAMETER G(FCC_A1,NI:O;0) 273.00 +65*T
  +GHSERNI#+GHSEROO#; 6000.00  N
REF:199 !
PARAMETER G(FCC_A1,S:O;0) 273.00 +105000+GHSERSS#+GHSEROO#; 6000.00  N
REF:pov12 !
PARAMETER G(FCC_A1,SI:O;0) 273.00 +51000-21.8*T+GHSERSI#
 +GHSEROO#; 6000.00  N
REF:pov12 !
PARAMETER G(FCC_A1,TI:O;0) 273.00 +6000-0.1*T+GHSERTI#+GHSEROO#; 6000.00  N
REF:pov12 !
PARAMETER G(FCC_A1,V:O;0) 273.00 +7500+1.7*T+GHSERVV#+GHSEROO#; 6000.00  N
REF:pov12 !
PARAMETER G(FCC_A1,W:O;0) 273.00 +19300+0.63*T+GHSERWW#
 +GHSEROO#; 6000.00  N
REF:pov12 !
PARAMETER G(FCC_A1,Y:O;0) 273.00 +GHSERYY#+10000+GHSEROO#; 6000.00  N
REF:pov12 !
$
$******************** binary interactions ***************************
$-------------------------------------------------------------------
$ FCC_A1 binary interactions with VA
$-------------------------------------------------------------------
PARAMETER L(FCC_A1,AL,CR:VA;0) 273.00 -45900+6*T; 6000.00  N
REF:92 !
PARAMETER L(FCC_A1,AL,CU:VA;0) 273.00 -53520+2*T; 6000.00  N
REF:12 !
PARAMETER L(FCC_A1,AL,CU:VA;1) 273.00 +38590-2*T; 6000.00  N
REF:12 !
PARAMETER L(FCC_A1,AL,CU:VA;2) 273.00 +1170; 6000.00  N
REF:12 !
PARAMETER L(FCC_A1,AL,FE:VA;0) 273.00 -97000+26*T; 6000.00  N
REF:pov13 !
PARAMETER L(FCC_A1,AL,FE:VA;1) 273.00 +22600; 6000.00  N
REF:155 !
PARAMETER L(FCC_A1,AL,FE:VA;2) 273.00 +29100-13*T; 6000.00  N
REF:155 !
PARAMETER L(FCC_A1,AL,HF:VA;0) 273.00 -111979; 6000.00  N
REF:214 !
PARAMETER L(FCC_A1,AL,MN:VA;0) 273.00 -69300+25*T; 6000.00  N
REF:12 !
PARAMETER L(FCC_A1,AL,MN:VA;1) 273.00 +8800; 6000.00  N
REF:12 !
PARAMETER L(FCC_A1,AL,MO:VA;0) 273.00 -92220+20*T; 6000.00  N
REF:92 !
PARAMETER L(FCC_A1,AL,NB:VA;0) 273.00 -113500+21.1*T; 6000.00  N
REF:12 !
PARAMETER L(FCC_A1,AL,NB:VA;1) 273.00 +5000; 6000.00  N
REF:12 !
PARAMETER L(FCC_A1,AL,NB:VA;2) 273.00 +10000; 6000.00  N
REF:12 !
PARAMETER L(FCC_A1,AL,NI:VA;0) 273.00 -162407.750+16.212965*T; 6000.00  N
REF:89 !
PARAMETER L(FCC_A1,AL,NI:VA;1) 273.00 +73417.798-34.914*T; 6000.00  N
REF:89 !
PARAMETER L(FCC_A1,AL,NI:VA;2) 273.00 +33471.014-9.837*T; 6000.00  N
REF:89 !
PARAMETER L(FCC_A1,AL,NI:VA;3) 273.00 -30758.010+10.253*T; 6000.00  N
REF:89 !
PARAMETER L(FCC_A1,AL,SI:VA;0) 273.00 -3423.91-0.09584*T; 6000.00  N
REF:101 !
PARAMETER L(FCC_A1,AL,TI:VA;0) 273.00 -119185+40.723*T; 6000.00  N
REF:159 !
PARAMETER L(FCC_A1,AL,V:VA;0) 273.00 -61980+12.3*T; 6000.00  N
REF:92 !
PARAMETER L(FCC_A1,AL,V:VA;1) 273.00 -8000; 6000.00  N
REF:92 !
PARAMETER L(FCC_A1,AL,W:VA;0) 273.00 -19250+20.2*T; 6000.00  N
REF:92 !
PARAMETER L(FCC_A1,AL,W:VA;1) 273.00 -10000; 6000.00  N
REF:92 !
PARAMETER L(FCC_A1,CO,CR:VA;0) 273.00 +1500-9.592*T; 6000.00  N
REF:73 !
PARAMETER L(FCC_A1,CO,CU:VA;0) 273.00 +40900-5.5*T; 6000.00  N
REF:85 !
PARAMETER L(FCC_A1,CO,CU:VA;1) 273.00 -1600; 6000.00  N
REF:85 !
PARAMETER L(FCC_A1,CO,CU:VA;2) 273.00 -6900; 6000.00  N
REF:85 !
PARAMETER L(FCC_A1,CO,FE:VA;0) 273.00 -8968.75; 6000.00  N
REF:152 !
PARAMETER L(FCC_A1,CO,FE:VA;2) 273.00 +3528.8; 6000.00  N
REF:152 !
PARAMETER L(FCC_A1,CO,HF:VA;0) 273.00 -83611; 6000.00  N
REF:195 !
PARAMETER L(FCC_A1,CO,MN:VA;0) 273.00 -23756; 6000.00  N
REF:86 !
PARAMETER L(FCC_A1,CO,MN:VA;1) 273.00 -2343; 6000.00  N
REF:86 !
PARAMETER L(FCC_A1,CO,MO:VA;0) 273.00 -29557.1+10.953*T; 6000.00  N
REF:78 !
PARAMETER L(FCC_A1,CO,MO:VA;1) 273.00 -1382.2+15.371*T; 6000.00  N
REF:78 !
PARAMETER L(FCC_A1,CO,MO:VA;2) 273.00 -18135.4; 6000.00  N
REF:78 !
PARAMETER L(FCC_A1,CO,NB:VA;0) 273.00 -41634; 6000.00  N
REF:136 !
PARAMETER L(FCC_A1,CO,NB:VA;1) 273.00 -10241; 6000.00  N
REF:136 !
PARAMETER L(FCC_A1,CO,NI:VA;0) 273.00 -800+1.2629*T; 6000.00  N
REF:79 !
PARAMETER L(FCC_A1,CO,V:VA;0) 273.00 -57151.224+21.699*T; 6000.00  N
REF:134 !
PARAMETER L(FCC_A1,CO,V:VA;1) 273.00 -4581.3012; 6000.00  N
REF:134 !
PARAMETER L(FCC_A1,CO,W:VA;0) 273.00 -19900+12.8*T; 6000.00  N
REF:243 !
PARAMETER L(FCC_A1,CO,W:VA;1) 273.00 +17970-19.3*T; 6000.00  N
REF:243 !
PARAMETER L(FCC_A1,CR,CU:VA;0) 273.00 +45000; 6000.00  N
REF:pov16 !
PARAMETER L(FCC_A1,CR,FE:VA;0) 273.00 +10833-7.477*T; 6000.00  N
REF:11 !
PARAMETER L(FCC_A1,CR,FE:VA;1) 273.00 +1410; 6000.00  N
REF:11 !
PARAMETER L(FCC_A1,CR,LA:VA;0) 273.00 +20000; 6000.00  N
REF:205 !
PARAMETER L(FCC_A1,CR,LA:VA;2) 273.00 +25000; 6000.00  N
REF:205 !
PARAMETER L(FCC_A1,CR,MN:VA;0) 273.00 -19088+17.5423*T; 6000.00  N
REF:22 !
PARAMETER L(FCC_A1,CR,MO:VA;0) 273.00 +28890-7.962*T; 6000.00  N
REF:12 !
PARAMETER L(FCC_A1,CR,MO:VA;1) 273.00 +5974-2.428*T; 6000.00  N
REF:12 !
PARAMETER L(FCC_A1,CR,NB:VA;0) 273.00 +40000; 6000.00  N
REF:130 !
PARAMETER L(FCC_A1,CR,NI:VA;0) 273.00 +8030-12.8801*T; 6000.00  N
REF:11 !
PARAMETER L(FCC_A1,CR,NI:VA;1) 273.00 +33080-16.0362*T; 6000.00  N
REF:11 !
PARAMETER L(FCC_A1,CR,P:VA;0) 273.00 -70000; 6000.00  N
REF:230 !
PARAMETER L(FCC_A1,CR,SI:VA;0) 273.00 -120000+10.69527*T; 6000.00  N
REF:46 !
PARAMETER L(FCC_A1,CR,SI:VA;1) 273.00 -47614.7+12.17363*T; 6000.00  N
REF:46 !
PARAMETER L(FCC_A1,CR,TI:VA;0) 273.00 +66300.0-27.70*T; 6000.00  N
REF:92 !
PARAMETER L(FCC_A1,CR,V:VA;0) 273.00 -9874-2.6964*T; 6000.00  N
REF:68 !
PARAMETER L(FCC_A1,CR,V:VA;1) 273.00 -1720-2.5237*T; 6000.00  N
REF:68 !
PARAMETER L(FCC_A1,CR,W:VA;0) 273.00 +31520; 6000.00  N
REF:138 !
PARAMETER L(FCC_A1,CR,W:VA;1) 273.00 -1320; 6000.00  N
REF:138 !
PARAMETER L(FCC_A1,CR,Y:VA;0) 273.00 +63000; 6000.00  N
REF:pov12 !
PARAMETER L(FCC_A1,CU,FE:VA;0) 273.00 +48500-8*T; 6000.00  N
REF:pov15 !
PARAMETER L(FCC_A1,CU,FE:VA;1) 273.00 -2500+2*T; 6000.00  N
REF:pov15 !
PARAMETER L(FCC_A1,CU,FE:VA;2) 273.00 +2500-2*T; 6000.00  N
REF:pov15 !
PARAMETER L(FCC_A1,CU,MN:VA;0) 273.00 +20235.508-13.2437*T; 6000.00  N
REF:84 !
PARAMETER L(FCC_A1,CU,MN:VA;1) 273.00 -12154.853+2.9399*T; 6000.00  N
REF:84 !
PARAMETER L(FCC_A1,CU,MN:VA;2) 273.00 +1037.56; 6000.00  N
REF:84 !
PARAMETER L(FCC_A1,CU,NB:VA;0) 273.00 +45699.84-5.22785*T; 6000.00  N
REF:44 !
PARAMETER L(FCC_A1,CU,NI:VA;0)  273.00 +8366+2.8*T; 6000.00  N
REF:224 !
PARAMETER L(FCC_A1,CU,NI:VA;1)  273.00 -4360+1.812*T; 6000.00  N
REF:92 !
PARAMETER L(FCC_A1,CU,S:VA;0) 273.00 -102200-26.5*T; 6000.00  N
REF:82 !
PARAMETER L(FCC_A1,CU,SI:VA;0) 273.00 -34105.96-1.908*T; 6000.00  N
REF:92 !
PARAMETER L(FCC_A1,CU,V:VA;0) 273.00 +53650; 6000.00  N
REF:131 !
PARAMETER L(FCC_A1,FE,HF:VA;0) 273.00 -17000-3.5*T; 6000.00  N
REF:pov11 !
PARAMETER G(FCC_A1,FE,LA:VA;0) 273.00 +35052+22.45*T; 6000.00  N
REF:197 !
PARAMETER L(FCC_A1,FE,MN:VA;0) 273.00 -7762+3.865*T; 6000.00  N
REF:15 !
PARAMETER L(FCC_A1,FE,MN:VA;1) 273.00 -259; 6000.00  N
REF:15 !
PARAMETER L(FCC_A1,FE,MO:VA;0) 273.00 +28347-17.691*T; 6000.00  N
REF:27 !
PARAMETER L(FCC_A1,FE,NB:VA;0) 273.00 -2000; 6000.00  N
REF:pov09 !
PARAMETER L(FCC_A1,FE,NI:VA;0) 273.00 -12054.355+3.27413*T; 6000.00  N
REF:20 !
PARAMETER L(FCC_A1,FE,NI:VA;1) 273.00 +11082.1315-4.45077*T; 6000.00  N
REF:20 !
PARAMETER L(FCC_A1,FE,NI:VA;2) 273.00 -725.805174; 6000.00  N
REF:20 !
PARAMETER L(FCC_A1,FE,P:VA;0) 273.00 -144097+19.2414*T; 6000.00  N
REF:230 !
PARAMETER G(FCC_A1,FE,PD:VA;0) 273.00 -36989.6640-10.8485*T; 6000.00  N
REF:242 !
PARAMETER G(FCC_A1,FE,PD:VA;1) 273.00 +63662.7285-19.5828*T; 6000.00  N
REF:242 !
PARAMETER L(FCC_A1,FE,S:VA;0) 273.00 -108733-18*T; 6000.00  N
REF:82 !
PARAMETER L(FCC_A1,FE,SI:VA;0) 273.00 -125248+41.116*T; 6000.00  N
REF:25 !
PARAMETER L(FCC_A1,FE,SI:VA;1) 273.00 -142707.6; 6000.00  N
REF:25 !
PARAMETER L(FCC_A1,FE,SI:VA;2) 273.00 +89907.3; 6000.00  N
REF:25 !
PARAMETER L(FCC_A1,FE,TA:VA;0) 273.00 -30521; 6000.00  N
REF:288 !
PARAMETER L(FCC_A1,FE,TA:VA;1) 273.00 +34925; 6000.00  N
REF:288 !
PARAMETER L(FCC_A1,FE,TI:VA;0) 273.00 -51136+10.4*T; 6000.00  N
REF:88 !
PARAMETER L(FCC_A1,FE,TI:VA;1) 273.00 -1950-6*T; 6000.00  N
REF:16 !
PARAMETER L(FCC_A1,FE,TI:VA;2) 273.00 +14875; 6000.00  N
REF:16 !
PARAMETER L(FCC_A1,FE,V:VA;0) 273.00 -15291-4.138*T; 6000.00  N
REF:15 !
PARAMETER L(FCC_A1,FE,W:VA;0) 273.00 +25977-3.36*T; 6000.00  N
REF:20 !
PARAMETER L(FCC_A1,FE,W:VA;1) 273.00 -7258.6; 6000.00  N
REF:20 !
PARAMETER L(FCC_A1,FE,Y:VA;1) 273.00 -25000; 6000.00  N
REF:pov14 !
PARAMETER L(FCC_A1,HF,NB:VA;0) 273.00 +3887.36+0.02358*T; 6000.00  N
REF:216 !
PARAMETER L(FCC_A1,HF,NI:VA;0) 273.00 -118000; 6000.00  N
REF:pov12 !
PARAMETER L(FCC_A1,HF,NI:VA;1) 273.00 +1e-8; 6000.00  N
REF:pov12 !
PARAMETER L(FCC_A1,HF,TI:VA;0) 273.00 +1e-4; 6000.00  N
REF:92 !
PARAMETER L(FCC_A1,HF,W:VA;0) 273.00 +1e-8; 6000.00  N
REF:215 !
PARAMETER L(FCC_A1,LA,NI:VA;0) 273.00 +100000; 6000.00  N
REF:222 !
PARAMETER L(FCC_A1,MN,MO:VA;0) 273.00 -6000; 6000.00  N
REF:pov13 !
PARAMETER L(FCC_A1,MN,NI:VA;0) 273.00 +LF0#; 6000.00  N
REF:244 !
PARAMETER L(FCC_A1,MN,NI:VA;1) 273.00 +LF1#; 6000.00  N
REF:244 !
PARAMETER L(FCC_A1,MN,PD:VA;0) 273.00 -85000+15*T; 6000.00  N
REF:pov14 !
PARAMETER L(FCC_A1,MN,PD:VA;1) 273.00 +47500-30*T; 6000.00  N
REF:pov14 !
PARAMETER L(FCC_A1,MN,PD:VA;2) 273.00 +1e-8; 6000.00  N
REF:pov14 !
PARAMETER L(FCC_A1,MN,SI:VA;0) 273.00 -95600+2.94097*T; 6000.00  N
REF:92 !
PARAMETER L(FCC_A1,MN,SI:VA;1) 273.00 -7500; 6000.00  N
REF:92 !
PARAMETER L(FCC_A1,MN,TI:VA;0) 273.00 -26200+20*T; 6000.00  N
REF:12 !
PARAMETER L(FCC_A1,MN,V:VA;0) 273.00 -11820; 6000.00  N
REF:15 !
PARAMETER L(FCC_A1,MO,NB:VA;0) 273.00 +1E-7; 6000.00  N
REF:12 !
PARAMETER L(FCC_A1,MO,NI:VA;0) 273.00 +4803.7-5.96*T; 6000.00  N
REF:39 !
PARAMETER L(FCC_A1,MO,NI:VA;1) 273.00 +10880; 6000.00  N
REF:39 !
PARAMETER L(FCC_A1,MO,SI:VA;0) 273.00 -60000+5*T; 6000.00  N
REF:pov09 !
PARAMETER L(FCC_A1,MO,TI:VA;0) 273.00 -23224.5; 6000.00  N
REF:125 !
PARAMETER L(FCC_A1,MO,W:VA;0) 273.00 +2000; 6000.00  N
REF:55 !
PARAMETER L(FCC_A1,NB,NI:VA;0) 273.00 -66000-14*T; 6000.00  N
REF:pov13 !
PARAMETER L(FCC_A1,NB,NI:VA;1) 273.00 +96115-23.07497*T; 6000.00  N
REF:54 !
PARAMETER L(FCC_A1,NB,SI:VA;0) 273.00 -154000+17*T; 6000.00  N
REF:pov09 !
PARAMETER L(FCC_A1,NB,SI:VA;1) 273.00 -17000; 6000.00  N
REF:pov09 !
PARAMETER L(FCC_A1,NB,SI:VA;2) 273.00 +35000; 6000.00  N
REF:pov09 !
PARAMETER L(FCC_A1,NB,TI:VA;0) 273.00 +13600; 6000.00  N
REF:16 !
PARAMETER L(FCC_A1,NB,V:VA;0) 273.00 +1e-8; 6000.00  N
REF:92 !
PARAMETER L(FCC_A1,NB,Y:VA;0) 273.00 +100000; 6000.00  N
REF:213 !
PARAMETER L(FCC_A1,NI,P:VA;0) 273.00 -176522.3-8.6002*T; 6000.00  N
REF:231 !
PARAMETER L(FCC_A1,NI,SI:VA;0) 273.00 -208234.46+44.14177*T; 6000.00  N
REF:193 !
PARAMETER L(FCC_A1,NI,SI:VA;1) 273.00 -108533.44; 6000.00  N
REF:193 !
PARAMETER L(FCC_A1,NI,SI:VA;2) 273.00 +1e-8; 6000.00  N
REF:pov12 !
PARAMETER L(FCC_A1,NI,TI:VA;0) 273.00 -121925+16.994*T; 6000.00  N
REF:253 !
PARAMETER L(FCC_A1,NI,TI:VA;1) 273.00 -32260; 6000.00  N
REF:253 !
PARAMETER L(FCC_A1,NI,V:VA;0) 273.00 -36365.6+3.75677*T; 6000.00  N
REF:92 !
PARAMETER L(FCC_A1,NI,V:VA;1) 273.00 +11860.7-9.03020*T; 6000.00  N
REF:92 !
PARAMETER L(FCC_A1,NI,V:VA;2) 273.00 -10647.5+7.00954*T; 6000.00  N
REF:92 !
PARAMETER L(FCC_A1,NI,W:VA;0) 273.00 +2556+11.6*T; 6000.00  N
REF:20 !
PARAMETER L(FCC_A1,NI,W:VA;1) 273.00 -52900; 6000.00  N
REF:20 !
PARAMETER L(FCC_A1,NI,Y:VA;0) 273.00 -2000; 6000.00  N
REF:213 !
PARAMETER L(FCC_A1,SI,TI:VA;0) 273.00 -275629+42.509*T; 6000.00  N
REF:12 !
PARAMETER L(FCC_A1,SI,TI:VA;1) 273.00 +25025-2.002*T; 6000.00  N
REF:12 !
PARAMETER L(FCC_A1,SI,TI:VA;2) 273.00 +83941-6.715*T; 6000.00  N
REF:12 !
PARAMETER L(FCC_A1,SI,V:VA;0) 273.00 -205373.1+61.02211*T; 6000.00  N
REF:129 !
PARAMETER L(FCC_A1,TI,S:VA;0) 273.00 +UNDEF#; 6000.00  N !
PARAMETER L(FCC_A1,TI,V:VA;0) 273.00 +23400; 6000.00  N
REF:92 !
PARAMETER L(FCC_A1,TI,W:VA;0) 273.00 +33825; 6000.00  N
REF:139 !
$-------------------------------------------------------------------
$ FCC_A1 binary interactions with C
$-------------------------------------------------------------------
PARAMETER L(FCC_A1,AL,CO:C;0) 273.00 +1e-8; 6000.00  N
REF:pov11 !
PARAMETER L(FCC_A1,AL,CR:C;0) 273.00 +1e-8; 6000.00  N
REF:pov11 !
PARAMETER L(FCC_A1,AL,FE:C;0) 273.00 -104000+80*T; 6000.00  N
REF:155 !
PARAMETER L(FCC_A1,AL,FE:C;1) 273.00 +81000; 6000.00  N
REF:155 !
PARAMETER L(FCC_A1,AL,FE:C;2) 273.00 +1e-8; 6000.00  N
REF:155 !
PARAMETER L(FCC_A1,AL,FE:C,VA;0) 273.00 +1e-8; 6000.00  N
REF:pov11 !
PARAMETER L(FCC_A1,AL,FE:C,VA;1) 273.00 +1e-8; 6000.00  N
REF:pov11 !
PARAMETER L(FCC_A1,AL,NI:C;0) 273.00 +1e-8; 6000.00  N
REF:pov11 !
PARAMETER L(FCC_A1,CO,CR:C;0) 273.00 -1500-9.592*T; 6000.00  N
REF:73 !
PARAMETER L(FCC_A1,CO,FE:C;0) 273.00 +313; 6000.00  N
REF:75 !
PARAMETER L(FCC_A1,CO,FE:C;1) 273.00 -1063; 6000.00  N
REF:75 !
PARAMETER L(FCC_A1,CO,MO:C;0) 273.00 +1e-8; 6000.00  N
REF:pov11 !
PARAMETER L(FCC_A1,CO,NI:C;0) 273.00 +18289; 6000.00  N
REF:76 !
PARAMETER L(FCC_A1,CO,NI:C;1) 273.00 -9924; 6000.00  N
REF:76 !
PARAMETER L(FCC_A1,CO,V:C;0) 273.00 +1e-8; 6000.00  N
REF:pov11 !
PARAMETER L(FCC_A1,CO,W:C;0) 273.00 +87040; 6000.00  N
REF:243 !
PARAMETER L(FCC_A1,CR,FE:C;0) 273.00 -74319+3.2353*T; 6000.00  N
REF:11 !
PARAMETER L(FCC_A1,CR,MN:C;0) 273.00 -19088+17.5423*T; 6000.00  N
REF:58 !
PARAMETER L(FCC_A1,CR,MO:C;0) 273.00 +20000-70*T; 6000.00  N
REF:pov11 !
PARAMETER L(FCC_A1,CR,NB:C;0) 273.00 -30000; 6000.00  N
REF:pov12 !
PARAMETER L(FCC_A1,CR,NI:C;0) 273.00 -125935+95*T; 6000.00  N
REF:11 !
PARAMETER L(FCC_A1,CR,TI:C;0) 273.00 -5000-7.5*T; 6000.00  N
REF:pov13 !
PARAMETER L(FCC_A1,CR,V:C;0) 273.00 +35698-50.0981*T; 6000.00  N
REF:68 !
PARAMETER L(FCC_A1,CR,V:C;1) 273.00 -47500; 6000.00  N
REF:pov11 !
PARAMETER L(FCC_A1,CR,V:C;2) 273.00 -30000; 6000.00  N
REF:pov11 !
PARAMETER L(FCC_A1,CU,FE:C;0) 273.00 -75000; 6000.00  N
REF:pov13 !
PARAMETER L(FCC_A1,FE,MN:C;0) 273.00 +34052-23.467*T; 6000.00  N
REF:15 !
PARAMETER L(FCC_A1,FE,MO:C;0) 273.00 +6000; 6000.00  N
REF:27 !
PARAMETER L(FCC_A1,FE,NI:C;0) 273.00 +49074-7.32*T; 6000.00  N
REF:20 !
PARAMETER L(FCC_A1,FE,NI:C;1) 273.00 -25800; 6000.00  N
REF:20 !
PARAMETER L(FCC_A1,FE,SI:C;0) 273.00 +226100-34.25*T; 6000.00  N
REF:25 !
PARAMETER L(FCC_A1,FE,SI:C;1) 273.00 -202400; 6000.00  N
REF:25 !
PARAMETER L(FCC_A1,FE,V:C;0) 273.00 -7645.5-2.069*T; 6000.00  N
REF:15 !
PARAMETER L(FCC_A1,FE,V:C;1) 273.00 -7645.5-2.069*T; 6000.00  N
REF:15 !
PARAMETER L(FCC_A1,FE,W:C;0) 273.00 -116756+100*T; 6000.00  N
REF:20 !
PARAMETER L(FCC_A1,HF,MO:C;0) 273.00 -20000; 6000.00  N
REF:pov10 !
PARAMETER L(FCC_A1,HF,MO:C;1) 273.00 +20000; 6000.00  N
REF:pov10 !
PARAMETER L(FCC_A1,HF,MO:C;2) 273.00 +10000; 6000.00  N
REF:pov10 !
PARAMETER L(FCC_A1,HF,W:C;0) 273.00 +4000; 6000.00  N
REF:195 !
PARAMETER L(FCC_A1,MO,NI:C;0) 273.00 +1e-8; 6000.00  N
REF:pov11 !
PARAMETER L(FCC_A1,MO,TI:C;0) 273.00 +35000-25*T; 6000.00  N
REF:pov15 !
PARAMETER L(FCC_A1,MO,V:C;0) 273.00 -64000+40*T; 6000.00  N
REF:pov10 !
PARAMETER L(FCC_A1,MO,V:C;1) 273.00 -20000+10*T; 6000.00  N
REF:pov10 !
PARAMETER L(FCC_A1,NB,TA:C;0) 273.00 -82500; 6000.00  N
REF:pov23 !
PARAMETER L(FCC_A1,NB,TI:C;0) 273.00 -33979; 6000.00  N
REF:16 !
PARAMETER L(FCC_A1,NB,V:C;0) 273.00 +29000; 6000.00  N
REF:88 !
PARAMETER L(FCC_A1,NB,V:C;1) 273.00 -5000; 6000.00  N
REF:88 !
PARAMETER L(FCC_A1,NB,W:C;0) 273.00 +33160-14.154*T; 6000.00  N
REF:19 !
PARAMETER L(FCC_A1,NB,W:C;1) 273.00 -7996; 6000.00  N
REF:19 !
PARAMETER L(FCC_A1,NI,V:C;0) 273.00 +1e-8; 6000.00  N
REF:pov11 !
PARAMETER L(FCC_A1,NI,W:C;0) 273.00 -24000+50*T; 6000.00  N
REF:20 !
PARAMETER L(FCC_A1,TI,S:C;0) 273.00 +UNDEF#; 6000.00  N !
PARAMETER L(FCC_A1,TI,V:C;0) 273.00 +12800; 6000.00  N
REF:110 !
PARAMETER L(FCC_A1,TI,V:C;1) 273.00 -2133; 6000.00  N
REF:110 !
PARAMETER L(FCC_A1,TI,W:C;0) 273.00 -27178; 6000.00  N
REF:139 !
PARAMETER L(FCC_A1,TI,W:C;1) 273.00 -5524; 6000.00  N
REF:139 !
$-------------------------------------------------------------------
$ FCC_A1 binary interactions with N
$-------------------------------------------------------------------   
PARAMETER L(FCC_A1,CO,FE:N;0) 273.00 -16043; 6000.00  N
REF:142 !
PARAMETER L(FCC_A1,CR,FE:N;0) 273.00 -128930+86.49*T; 6000.00  N
REF:22 !
PARAMETER L(FCC_A1,CR,FE:N;1) 273.00 +24330; 6000.00  N
REF:22 !
PARAMETER L(FCC_A1,CR,MN:N;0) 273.00 -21237; 6000.00  N
REF:22 !
PARAMETER L(FCC_A1,CR,MO:N;0) 273.00 -40000; 6000.00  N
REF:64 !
PARAMETER L(FCC_A1,CR,TA:N;0) 273.00 -55000; 6000.00  N
REF:pov23 !
PARAMETER L(FCC_A1,FE,MN:N;0) 273.00 +53968-38.102*T; 6000.00  N
REF:22 !
PARAMETER L(FCC_A1,FE,MN:N;1) 273.00 -28787; 6000.00  N
REF:22 !
PARAMETER L(FCC_A1,FE,NI:N;0) 273.00 -22710+5.19*T; 6000.00  N
REF:30 !
PARAMETER L(FCC_A1,FE,NI:N;1) 273.00 +3334; 6000.00  N
REF:30 !
PARAMETER L(FCC_A1,FE,V:N;0) 273.00 -60000; 6000.00  N
REF:32 !
PARAMETER L(FCC_A1,NB,TI:N;0) 273.00 +10000; 6000.00  N
REF:88 !
PARAMETER L(FCC_A1,TI,V:N;0) 273.00 +20000; 6000.00  N
REF:88 !
$-------------------------------------------------------------------
$ FCC_A1 binary interactions with B,VA
$-------------------------------------------------------------------
PARAMETER L(FCC_A1,CR:B,VA;0) 273.00 -5000; 6000.00  N
REF:114 !
$-------------------------------------------------------------------
$ FCC_A1 binary interactions with C,VA
$-------------------------------------------------------------------
PARAMETER L(FCC_A1,AL:C,VA;0) 273.00 -80000+8*T; 6000.00  N
REF:155 !
PARAMETER L(FCC_A1,CR:C,VA;0) 273.00 -11977+6.8194*T; 6000.00  N
REF:11 !
PARAMETER L(FCC_A1,FE:C,VA;0) 273.00 -34671; 6000.00  N
REF:11 !
PARAMETER L(FCC_A1,MN:C,VA;0) 273.00 -43433; 6000.00  N
REF:15 !
PARAMETER L(FCC_A1,MO:C,VA;0) 273.00 -41300; 6000.00  N
REF:17 !
PARAMETER L(FCC_A1,NB:C,VA;0) 273.00 -83000+20*T; 6000.00  N
REF:pov09 !
PARAMETER L(FCC_A1,NB:C,VA;2) 273.00 -61342+25.207*T; 6000.00  N
REF:19 !
PARAMETER L(FCC_A1,NI:C,VA;0) 273.00 -14902+7.5*T; 6000.00  N
REF:11 !
PARAMETER L(FCC_A1,TI:C,VA;0) 273.00 -50000-10*T; 6000.00  N
REF:pov15 !
PARAMETER L(FCC_A1,TI:C,VA;1) 273.00 -117500+25*T; 6000.00  N
REF:pov15 !
PARAMETER L(FCC_A1,V:C,VA;0) 273.00 -74811+10.201*T; 6000.00  N
REF:15 !
PARAMETER L(FCC_A1,V:C,VA;1) 273.00 -30394; 6000.00  N
REF:15 !
PARAMETER L(FCC_A1,W:C,VA;0) 273.00 -17.98*T; 6000.00  N
REF:19 !
$
PARAMETER L(FCC_A1,AL,MN:C,VA;0) 273.00 -50000; 6000.00  N
REF:155 !
PARAMETER L(FCC_A1,FE,NB:C,VA;0) 273.00 -40000; 6000.00  N
REF:113 !
PARAMETER L(FCC_A1,FE,TI:C,VA;0) 273.00 -180000; 6000.00  N
REF:16 !
PARAMETER L(FCC_A1,FE,TI:C,VA;1) 273.00 +318559+39.74*T; 6000.00  N
REF:88 !
PARAMETER L(FCC_A1,FE,TI:C,VA;2) 273.00 -318559-39.74*T; 6000.00  N
REF:88 !
PARAMETER L(FCC_A1,FE,V:C,VA;0) 273.00 -40000; 6000.00  N
REF:15 !
PARAMETER L(FCC_A1,NB,TI:C,VA;0) 273.00 +97661; 6000.00  N
REF:16 !
PARAMETER L(FCC_A1,TI,W:C,VA;0) 273.00 +29729-34.3*T; 6000.00  N
REF:139 !
PARAMETER L(FCC_A1,HF:C,VA;0) 273.00 -102413+27.9760*T; 6000.00  N
REF:194 !
PARAMETER L(FCC_A1,HF:C,VA;1) 273.00 -151822+38.2048*T; 6000.00  N
REF:194 !
$
PARAMETER L(FCC_A1,HF:B,C;0) 273.00 -113610-10.6795*T; 6000.00  N
REF:92 !
$
$-------------------------------------------------------------------
$ FCC_A1 binary interactions with N,VA
$-------------------------------------------------------------------
PARAMETER L(FCC_A1,AL:N,VA;0) 273.00 +1E-8; 6000.00  N
REF:pov09 !
PARAMETER L(FCC_A1,CO:N,VA;0) 273.00 -6500; 6000.00  N
REF:135 !
PARAMETER L(FCC_A1,CR:N,VA;0) 273.00 +20000; 6000.00  N
REF:22 !
PARAMETER L(FCC_A1,FE:N,VA;0) 273.00 -26150; 6000.00  N
REF:22 !
PARAMETER L(FCC_A1,MN:N,VA;0) 273.00 -69698+11.5845*T; 6000.00  N
REF:22 !
PARAMETER L(FCC_A1,MO:N,VA;0) 273.00 -52565; 6000.00  N
REF:64 !
PARAMETER L(FCC_A1,NB:N,VA;0) 273.00 -65218; 6000.00  N
REF:16 !
PARAMETER L(FCC_A1,TA:N,VA;0) 273.00 +1e-8; 6000.00  N
REF:pov23 !
PARAMETER L(FCC_A1,TI:N,VA;0) 273.00 -42704; 6000.00  N
REF:16 !
PARAMETER L(FCC_A1,TI:N,VA;1) 273.00 -13989; 6000.00  N
REF:16 !
PARAMETER L(FCC_A1,V:N,VA;0) 273.00 -131000+47.1*T; 6000.00  N
REF:48 !
PARAMETER L(FCC_A1,W:N,VA;0) 273.00 -61824; 6000.00  N
REF:140 !
$
PARAMETER L(FCC_A1,CR,FE:N,VA;0) 273.00 -162516; 6000.00  N
REF:22 !
PARAMETER L(FCC_A1,CR,NI:N,VA;0) 273.00 -661270+305*T; 6000.00  N
REF:36 !
PARAMETER L(FCC_A1,FE,V:N,VA;0) 273.00 -120000; 6000.00  N
REF:32 !
PARAMETER L(FCC_A1,NB,TI:N,VA;0) 273.00 -50000; 6000.00  N
REF:16 !
$-------------------------------------------------------------------
$ FCC_A1 binary interactions with O,VA
$-------------------------------------------------------------------
PARAMETER L(FCC_A1,CR:O,VA;0) 273.00 -170000+20*T; 6000.00  N
REF:199 !
PARAMETER L(FCC_A1,NI:O,VA;0) 273.00 -165608+32.24*T; 6000.00  N
REF:199 !
$-------------------------------------------------------------------
$ FCC_A1 binary interactions with C,N
$-------------------------------------------------------------------
PARAMETER L(FCC_A1,NB:C,N;0) 273.00 +12.5922*T; 6000.00  N
REF:16 !
PARAMETER L(FCC_A1,TI:C,N;0) 273.00 -54176; 6000.00  N
REF:16 !
PARAMETER L(FCC_A1,V:C,N;0) 273.00 -20000; 6000.00  N
REF:88 !
$
PARAMETER L(FCC_A1,CR,TI:C,N;0) 273.00 +150000; 6000.00  N
REF:pov14 !
PARAMETER L(FCC_A1,FE,TI:C,N;0) 273.00 +150000; 6000.00  N
REF:pov14 !
PARAMETER L(FCC_A1,MN,TI:C,N;0) 273.00 +150000; 6000.00  N
REF:pov14 !
PARAMETER L(FCC_A1,MO,TI:C,N;0) 273.00 +150000; 6000.00  N
REF:pov14 !
PARAMETER L(FCC_A1,NI,TI:C,N;0) 273.00 +150000; 6000.00  N
REF:pov14 !
PARAMETER L(FCC_A1,NB,TI:C,N;0) 273.00 +150000; 6000.00  N
REF:88 !
PARAMETER L(FCC_A1,NB,V:C,N;0) 273.00 -114935+95*T; 6000.00  N
REF:88 !
PARAMETER L(FCC_A1,TI,V:C,N;0) 273.00 +40000; 6000.00  N
REF:88 !
$******************** ternary interactions ***************************
$-------------------------------------------------------------------
$ FCC_A1 ternary interactions with VA
$-------------------------------------------------------------------
PARAMETER L(FCC_A1,AL,CR,NI:VA;0) 273.00 +30300; 6000.00  N
REF:91 !
PARAMETER L(FCC_A1,AL,CU,SI:VA;0) 273.00 +1e-8; 6000.00  N
REF:147 !
PARAMETER L(FCC_A1,AL,CU,SI:VA;1) 273.00 +158203.819; 6000.00  N
REF:147 !
PARAMETER L(FCC_A1,AL,CU,SI:VA;2) 273.00 +1e-8; 6000.00  N
REF:147 !
PARAMETER L(FCC_A1,AL,FE,MN:VA;0) 273.00 -125000+45*T; 6000.00  N
REF:pov13 !
PARAMETER L(FCC_A1,AL,FE,MN:VA;1) 273.00 +1e-8; 6000.00  N
REF:155 !
PARAMETER L(FCC_A1,AL,FE,MN:VA;2) 273.00 +1e-8; 6000.00  N
REF:155 !
PARAMETER L(FCC_A1,AL,FE,NI:VA;0) 273.00 +1e-8; 6000.00  N
REF:95 !
PARAMETER L(FCC_A1,AL,FE,NI:VA;1) 273.00 -77900; 6000.00  N
REF:95 !
PARAMETER L(FCC_A1,AL,FE,NI:VA;2) 273.00 +60000; 6000.00  N
REF:pov13 !
PARAMETER L(FCC_A1,CO,CR,CU:VA;0) 273.00 -10000; 6000.00  N
REF:130 !
PARAMETER L(FCC_A1,CO,CR,CU:VA;1) 273.00 +60000; 6000.00  N
REF:130 !
PARAMETER L(FCC_A1,CO,CR,CU:VA;2) 273.00 -10000; 6000.00  N
REF:130 !
PARAMETER L(FCC_A1,CO,CU,FE:VA;0) 273.00 -35327.7+8*T; 6000.00  N
REF:228 !
PARAMETER L(FCC_A1,CO,CU,FE:VA;1) 273.00 -87000+58*T; 6000.00  N
REF:228 !
PARAMETER L(FCC_A1,CO,CU,FE:VA;2) 273.00 -93000+50*T; 6000.00  N
REF:228 !
PARAMETER L(FCC_A1,CO,CU,MN:VA;0) 273.00 -86000+40*T; 6000.00  N
REF:87 !
PARAMETER L(FCC_A1,CO,CU,MN:VA;1) 273.00 -157000+100*T; 6000.00  N
REF:87 !
PARAMETER L(FCC_A1,CO,CU,MN:VA;2) 273.00 -224500+150*T; 6000.00  N
REF:87 !
PARAMETER L(FCC_A1,CO,FE,MO:VA;0) 273.00 +60000-50*T; 6000.00  N
REF:pov13 !
PARAMETER L(FCC_A1,CO,NI,W:VA;0) 273.00 -106943; 6000.00  N
REF:79 !
PARAMETER L(FCC_A1,CO,NI,W:VA;1) 273.00 -46010; 6000.00  N
REF:79 !
PARAMETER L(FCC_A1,CO,NI,W:VA;2) 273.00 +1E-7; 6000.00  N
REF:79 !
PARAMETER L(FCC_A1,CR,CU,FE:VA;0) 273.00 -10000; 6000.00  N
REF:pov16 !
PARAMETER L(FCC_A1,CR,CU,FE:VA;1) 273.00 +1E-8; 6000.00  N
REF:225 !
PARAMETER L(FCC_A1,CR,CU,FE:VA;2) 273.00 -25000+30*T; 6000.00  N
REF:pov16 !
PARAMETER L(FCC_A1,CR,CU,NB:VA;0) 273.00 +85000; 6000.00  N
REF:130 !
PARAMETER L(FCC_A1,CR,CU,NI:VA;0) 273.00 +348250-250*T; 6000.00  N
REF:226 !
PARAMETER L(FCC_A1,CR,CU,NI:VA;1) 273.00 -220950+150*T; 6000.00  N
REF:226 !
PARAMETER L(FCC_A1,CR,CU,NI:VA;2) 273.00 -220950+150*T; 6000.00  N
REF:226 !
PARAMETER L(FCC_A1,CR,FE,MN:VA;0) 273.00 +6715-10.393*T; 6000.00  N
REF:22 !
PARAMETER L(FCC_A1,CR,FE,MO:VA;0) 273.00 +1E-7; 6000.00  N
REF:12 !
PARAMETER L(FCC_A1,CR,FE,NB:VA;0) 273.00 +1E-7; 6000.00  N
REF:23 !
PARAMETER L(FCC_A1,CR,FE,NI:VA;0) 273.00 +8000-8*T; 6000.00 N
REF:jac17 !
PARAMETER L(FCC_A1,CR,FE,NI:VA;1) 273.00 -6500; 6000.00 N
REF:13 !
PARAMETER L(FCC_A1,CR,FE,NI:VA;2) 273.00 +30000; 6000.00 N
REF:jac17 !
PARAMETER L(FCC_A1,CR,FE,P:VA;0) 273.00 -115000; 6000.00  N
REF:pov12 !
PARAMETER L(FCC_A1,CR,FE,S:VA;0) 273.00 -215000; 6000.00  N
REF:12 !
PARAMETER L(FCC_A1,CR,FE,SI:VA;0) 273.00 +50000-80*T; 6000.00 N
REF:pov17 !
PARAMETER L(FCC_A1,CR,FE,TI:VA;0) 273.00 +1E-7; 6000.00  N
REF:23 !
PARAMETER L(FCC_A1,CR,FE,V:VA;0) 273.00 +1E-7; 6000.00  N
REF:12 !
PARAMETER L(FCC_A1,CR,MO,NI:VA;0) 273.00 +1E-7; 6000.00  N
REF:pov14 !
PARAMETER L(FCC_A1,CR,NB,NI:VA;0) 273.00 -21111; 6000.00  N
REF:237 !
PARAMETER L(FCC_A1,CR,NI,W:VA;0) 273.00 +23006; 6000.00  N
REF:138 !
PARAMETER L(FCC_A1,CU,FE,MN:VA;0) 273.00 -60000+105*T; 6000.00  N
REF:87 !
PARAMETER L(FCC_A1,CU,FE,MN:VA;1) 273.00 -121140+89*T; 6000.00  N
REF:87 !
PARAMETER L(FCC_A1,CU,FE,MN:VA;2) 273.00 -160467+112*T; 6000.00  N
REF:87 !
PARAMETER L(FCC_A1,CU,FE,NI:VA;0) 273.00 -75000+30*T; 6000.00  N
REF:pov13 !
PARAMETER L(FCC_A1,CU,FE,SI:VA;0) 273.00 -231494.5+130*T; 6000.00  N
REF:228 !
PARAMETER L(FCC_A1,CU,FE,SI:VA;1) 273.00 -231494.5+130*T; 6000.00  N
REF:228 !
PARAMETER L(FCC_A1,CU,FE,SI:VA;2) 273.00 -231494.5+130*T; 6000.00  N
REF:228 !
PARAMETER L(FCC_A1,CU,FE,V:VA;0) 273.00 -30000; 6000.00  N
REF:228 !
PARAMETER L(FCC_A1,CU,FE,V:VA;1) 273.00 -30000; 6000.00  N
REF:228 !
PARAMETER L(FCC_A1,CU,FE,V:VA;2) 273.00 -30000; 6000.00  N
REF:228 !
PARAMETER L(FCC_A1,CU,MN,NI:VA;0) 273.00 -67000; 6000.00  N
REF:244 !
PARAMETER L(FCC_A1,CU,MN,NI:VA;1) 273.00 -49000; 6000.00  N
REF:244 !
PARAMETER L(FCC_A1,CU,MN,NI:VA;2) 273.00 -49000; 6000.00  N
REF:244 !
PARAMETER L(FCC_A1,FE,MN,MO:VA;0) 273.00 +30000; 6000.00  N
REF:23 !
PARAMETER L(FCC_A1,FE,MN,MO:VA;1) 273.00 +30000; 6000.00  N
REF:pov13 !
PARAMETER L(FCC_A1,FE,MN,MO:VA;2) 273.00 +30000; 6000.00  N
REF:pov13 !
PARAMETER L(FCC_A1,FE,MN,NI:VA;0) 273.00 +1E-7; 6000.00  N
REF:12 !
PARAMETER L(FCC_A1,FE,MN,PD:VA;0) 273.00 +1E-8; 6000.00  N
REF:pov14 !
PARAMETER L(FCC_A1,FE,MN,SI:VA;0) 273.00 -56655-55.613*T; 6000.00  N
REF:53 !
PARAMETER L(FCC_A1,FE,MO,NI:VA;0) 273.00 -204791+163.93*T; 6000.00  N
REF:41 !
PARAMETER L(FCC_A1,FE,MO,NI:VA;1) 273.00 +11555-55.81*T; 6000.00  N
REF:41 !
PARAMETER L(FCC_A1,FE,MO,NI:VA;2) 273.00 +77975; 6000.00  N
REF:41 !
PARAMETER L(FCC_A1,FE,MO,SI:VA;0) 273.00 +50000-80*T; 6000.00  N
REF:pov17 !
PARAMETER L(FCC_A1,FE,NB,NI:VA;0) 273.00 +1E-7; 6000.00  N
REF:12 !
PARAMETER L(FCC_A1,FE,NI,SI:VA;0) 273.00 -40000; 6000.00  N
REF:28 !
PARAMETER L(FCC_A1,FE,NI,SI:VA;1) 273.00 -80000; 6000.00  N
REF:28 !
PARAMETER L(FCC_A1,FE,NI,SI:VA;2) 273.00 +1E-7; 6000.00  N
REF:28 !
PARAMETER L(FCC_A1,FE,NI,TI:VA;0) 273.00 +1E-7; 6000.00  N
REF:12 !
PARAMETER L(FCC_A1,FE,NI,V:VA;0) 273.00 -50000; 6000.00  N
REF:pov09 !
PARAMETER L(FCC_A1,FE,NI,W:VA;0) 273.00 -35044; 6000.00  N
REF:20 !
PARAMETER L(FCC_A1,FE,NI,W:VA;1) 273.00 +50436; 6000.00  N
REF:20 !
PARAMETER L(FCC_A1,FE,NI,W:VA;2) 273.00 +1E-7; 6000.00  N
REF:20 !
PARAMETER L(FCC_A1,FE,S,SI:VA;0) 273.00 -60000; 6000.00  N
REF:12 !
PARAMETER L(FCC_A1,MN,NI,SI:VA;0) 273.00 -279173.878; 6000.00  N
REF:251 !
PARAMETER L(FCC_A1,MN,NI,SI:VA;1) 273.00 +5888.419; 6000.00  N
REF:251 !
PARAMETER L(FCC_A1,MN,NI,SI:VA;2) 273.00 +1e-8; 6000.00  N
REF:251 ! 

$-------------------------------------------------------------------
$ FCC_A1 ternary interactions with C
$-------------------------------------------------------------------
PARAMETER L(FCC_A1,AL,FE,MN:C;0) 273.00 -700000+455*T; 6000.00  N
REF:pov13 !
PARAMETER L(FCC_A1,CO,FE,NI:C;0) 273.00 -61862; 6000.00  N
REF:76 !
PARAMETER L(FCC_A1,CR,MO,V:C;0) 273.00 +1e-8; 6000.00  N
REF:pov11 !
PARAMETER L(FCC_A1,CR,MO,V:C;1) 273.00 +1e-8; 6000.00  N
REF:pov11 !
PARAMETER L(FCC_A1,CR,MO,V:C;2) 273.00 +300000; 6000.00  N
REF:pov11 !
PARAMETER L(FCC_A1,FE,MN,PD:C;0) 273.00 +100000; 6000.00  N
REF:pov13 !
$-------------------------------------------------------------------
$ FCC_A1 ternary interactions with N
$-------------------------------------------------------------------
PARAMETER L(FCC_A1,CR,FE,MN:N;0) 273.00 -137300; 6000.00  N
REF:22 !
$-------------------------------------------------------------------
$ FCC_A1 ternary interactions with C,N,VA
$-------------------------------------------------------------------
PARAMETER L(FCC_A1,NB:C,N,VA;0) 273.00 +1E-7; 6000.00  N
REF:16 !
PARAMETER L(FCC_A1,NB:C,N,VA;1) 273.00 +1E-7; 6000.00  N
REF:16 !
PARAMETER L(FCC_A1,NB:C,N,VA;2) 273.00 -312985; 6000.00  N
REF:16 !
PARAMETER L(FCC_A1,TI:C,N,VA;0) 273.00 -160000; 6000.00  N
REF:16 !
$-------------------------------------------------------------------
$ FCC_A1 quaternary interactions with VA
$-------------------------------------------------------------------
PARAMETER L(FCC_A1,CR,FE,MO,NI:VA;0) 273.00 -150000; 6000.00  N
REF:23 !
$-------------------------------------------------------------------
$ FCC_A1 magnetic contribution
$-------------------------------------------------------------------
PARAMETER TC(FCC_A1,AL,NI:VA;0) 273.00 -1112; 6000.00  N
REF:89 !
PARAMETER TC(FCC_A1,AL,NI:VA;1) 273.00 +1745; 6000.00  N
REF:89 !
PARAMETER TC(FCC_A1,CO:VA;0) 273.00 +1396; 6000.00  N
REF:73 !
PARAMETER BMAGN(FCC_A1,CO:VA;0) 273.00 +1.35; 6000.00  N
REF:73 !
PARAMETER TC(FCC_A1,CO,CR:VA;0) 273.00 -1795; 6000.00  N
REF:73 !
PARAMETER TC(FCC_A1,CO,FE:VA;0) 273.00 +283; 6000.00  N
REF:74 !
PARAMETER TC(FCC_A1,CO,FE:VA;1) 273.00 +879; 6000.00  N
REF:74 !
PARAMETER BMAGN(FCC_A1,CO,FE:VA;0) 273.00 +8.407; 6000.00  N
REF:152 !
PARAMETER BMAGN(FCC_A1,CO,FE:VA;1) 273.00 -3.644; 6000.00  N
REF:152 !
PARAMETER TC(FCC_A1,CO,MN:VA;0) 273.00 -2685; 6000.00  N
REF:86 !
PARAMETER TC(FCC_A1,CO,MN:VA;1) 273.00 +3657; 6000.00  N
REF:86 !
PARAMETER BMAGN(FCC_A1,CO,MN:VA;0) 273.00 -1.07; 6000.00  N
REF:86 !
PARAMETER TC(FCC_A1,CO,MO:VA;0) 273.00 -3700; 6000.00  N
REF:78 !
PARAMETER BMAGN(FCC_A1,CO,MO:VA;0) 273.00 -3.578; 6000.00  N
REF:77 !
PARAMETER TC(FCC_A1,CO,NI:VA;0) 273.00 +411; 6000.00  N
REF:79 !
PARAMETER TC(FCC_A1,CO,NI:VA;1) 273.00 -99; 6000.00  N
REF:79 !
PARAMETER BMAGN(FCC_A1,CO,NI:VA;0) 273.00 +1.046; 6000.00  N
REF:79 !
PARAMETER BMAGN(FCC_A1,CO,NI:VA;1) 273.00 +0.165; 6000.00  N
REF:79 !
PARAMETER TC(FCC_A1,CO,W:VA;0) 273.00 -3379; 6000.00  N
REF:79 !
PARAMETER BMAGN(FCC_A1,CO,W:VA;0) 273.00 -3.268; 6000.00  N
REF:79 !
PARAMETER TC(FCC_A1,CR:VA;0) 273.00 -1109; 6000.00  N
REF:11 !
PARAMETER BMAGN(FCC_A1,CR:VA;0) 273.00 -2.46; 6000.00  N
REF:11 !
PARAMETER TC(FCC_A1,CR,NI:VA;0) 273.00 -3605; 6000.00  N
REF:11 !
PARAMETER BMAGN(FCC_A1,CR,NI:VA;0) 273.00 -1.91; 6000.00  N
REF:11 !
PARAMETER TC(FCC_A1,CR,NI:C;0) 273.00 -3605; 3000.00  N
REF:11 !
PARAMETER BMAGN(FCC_A1,CR,NI:C;0) 273.00 -1.91; 3000.00  N
REF:11 !
PARAMETER BMAGN(FCC_A1,CU,FE:VA;0) 273.00 +1e-9; 3000.00  N
REF:pov09 !
PARAMETER BMAGN(FCC_A1,CU,NI:VA;0) 273.00 -0.7316; 3000.00  N
REF:226 !
PARAMETER BMAGN(FCC_A1,CU,NI:VA;1) 273.00 -0.3174; 3000.00  N
REF:226 !
PARAMETER TC(FCC_A1,MN,PD:VA;0) 273.00 +1e-8; 6000.00  N
REF:pov14 !
PARAMETER TC(FCC_A1,CU,NI:VA;0) 273.00 -935.5; 3000.00  N
REF:226 !
PARAMETER TC(FCC_A1,CU,NI:VA;1) 273.00 -594.9; 3000.00  N
REF:226 !
PARAMETER TC(FCC_A1,FE:VA;0) 273.00 -201; 6000.00  N
REF:20 !
PARAMETER BMAGN(FCC_A1,FE:VA;0) 273.00 -2.1; 6000.00  N
REF:20 !
PARAMETER TC(FCC_A1,FE:B;0) 273.00 -201; 6000.00  N
REF:115 !
PARAMETER BMAGN(FCC_A1,FE:B;0) 273.00 -2.1; 6000.00  N
REF:115 !
PARAMETER TC(FCC_A1,FE,MN:VA;0) 273.00 -2282; 6000.00  N
REF:92 !
PARAMETER TC(FCC_A1,FE,MN:VA;1) 273.00 -2068; 6000.00  N
REF:92 !
PARAMETER BMAGN(FCC_A1,FE,MN:VA;0)  273.00 +1e-8; 6000.00  N
REF:92 !
PARAMETER TC(FCC_A1,FE,NI:VA;0) 273.00 +2133; 6000.00  N
REF:20 !
PARAMETER TC(FCC_A1,FE,NI:VA;1) 273.00 -682; 6000.00  N
REF:20 !
PARAMETER BMAGN(FCC_A1,FE,NI:VA;0) 273.00 +9.55; 6000.00  N
REF:20 !
PARAMETER BMAGN(FCC_A1,FE,NI:VA;1) 273.00 +7.23; 6000.00  N
REF:20 !
PARAMETER BMAGN(FCC_A1,FE,NI:VA;2) 273.00 +5.93; 6000.00  N
REF:20 !
PARAMETER BMAGN(FCC_A1,FE,NI:VA;3) 273.00 +6.18; 6000.00  N
REF:20 !
PARAMETER TC(FCC_A1,FE,PD:VA;0) 273.00 +3400; 6000.00  N
REF:pov14 !
PARAMETER TC(FCC_A1,FE,PD:VA;1) 273.00 +1500; 6000.00  N
REF:pov14 !
PARAMETER BMAGN(FCC_A1,FE,PD:VA;0) 273.00 +7; 6000.00  N
REF:pov14 !
PARAMETER BMAGN(FCC_A1,FE,PD:VA;1) 273.00 +1e-8; 6000.00  N
REF:pov14 !
PARAMETER TC(FCC_A1,FE,MN,SI:VA;0) 273.00 +13854; 6000.00  N
REF:53 !
PARAMETER TC(FCC_A1,FE:C;0) 273.00 -201; 6000.00  N
REF:11 !
PARAMETER BMAGN(FCC_A1,FE:C;0) 273.00 -2.1; 6000.00  N
REF:11 !
PARAMETER TC(FCC_A1,MN:VA;0) 273.00 -1620; 6000.00  N
REF:0 !
PARAMETER BMAGN(FCC_A1,MN:VA;0) 273.00 -1.86; 6000.00  N
REF:0 !
PARAMETER TC(FCC_A1,NI:VA;0) 273.00 +633; 6000.00  N
REF:0 !
PARAMETER BMAGN(FCC_A1,NI:VA;0) 273.00 +0.52; 6000.00  N
REF:0 !
PARAMETER TC(FCC_A1,NI:C;0) 273.00 +633; 6000.00  N
REF:11 !
PARAMETER BMAGN(FCC_A1,NI:C;0) 273.00 +0.52; 6000.00  N
REF:11 !
PARAMETER BMAGN(FCC_A1,MN,NI:VA;0) 273.00 +1e-8; 6000.00  N
REF:pov14 !
PARAMETER BMAGN(FCC_A1,MN,NI:VA;1) 273.00 +1e-8; 6000.00  N
REF:pov14 !
PARAMETER TC(FCC_A1,MN,NI:VA;0) 273.00 -3171.2; 6000.00  N
REF:244 !
PARAMETER TC(FCC_A1,MN,NI:VA;1) 273.00 -4317.7323; 6000.00  N
REF:244 !
PARAMETER TC(FCC_A1,NI,TI:VA;0) 273.00 -2500; 6000.00  N
REF:160 !
PARAMETER TC(FCC_A1,NI,TI:VA;1) 273.00 -3000; 6000.00  N
REF:160 !
PARAMETER TC(FCC_A1,NI,TI:VA;2) 273.00 +1300; 6000.00  N
REF:160 !
$
PARAMETER BMAGN(FCC_A1,CU,FE,NI:VA;0) 273.00 +20; 6000.00  N
REF:224 !
PARAMETER TC(FCC_A1,CU,FE,NI:VA;0) 273.00 +7000; 6000.00  N
REF:224 !
$
$####################################################################
$ THERMODYNAMIC PARAMETERS: BCC_A2  
$####################################################################
$
 TYPE_DEFINITION & GES A_P_D BCC_A2 MAGNETIC  -1.0    0.4 !
$ MATCALC_DESCRIPTION: Body-centered cubic Ferrite phase.
$ MATCALC_PRIORITY: 6
 PHASE BCC_A2  %&X  2 1   3 !
    CONSTITUENT BCC_A2  : AL,CO,CR,CU,FE%,HF,LA,MN,MO,NB,NI,P,PD,S,SI,
                        TA,TI,V,W,Y : B,C,H,N,O,VA% :  !
$-------------------------------------------------------------------
$ BCC_A2 endmember compounds with VA
$-------------------------------------------------------------------
$PARAMETER G(BCC_A2,VA:VA;0) 273.00  +0;   6000.00  N 
$REF:0 !
PARAMETER G(BCC_A2,AL:VA;0) 273.00 +10083-4.813*T+GHSERAL#; 6000.00  N
REF:0 !
PARAMETER G(BCC_A2,CO:VA;0) 273.00 +GCOBCC#; 6000.00  N
REF:73 !
PARAMETER G(BCC_A2,CR:VA;0) 273.00 +GHSERCR#; 6000.00  N
REF:0 !
PARAMETER G(BCC_A2,CU:VA;0) 273.00 +4017-1.255*T+GHSERCU#; 6000.00  N
REF:0 !
PARAMETER G(BCC_A2,FE:VA;0) 273.00 +GHSERFE#; 6000.00  N
REF:0 !
PARAMETER G(BCC_A2,FE:H;0) 273.00 +GHSERFE#+1.5*GHSERHH#
