Repository: gareginaslanyan/ThermoGar

# ThermoGar 0.4.4

ThermoGar — локальное настольное приложение для термодинамических
CALPHAD-расчётов сплавов. Работает без интернета, считает на открытых базах
MatCalc и показывает результат в браузере: таблицы фаз и их составов,
диаграммы состояния, кривые затвердевания, энергии, физические свойства
и кинетику.

> **Исследовательское программное обеспечение.** Сверка с измеренным
> проведена на трёх случаях: качественно база права, количественно доли фаз
> промахиваются в 1,6…2,6 раза — доли фаз следует считать оценкой, а не
> измерением (см. docs/LIMITS_OF_APPLICABILITY.md). Числа получены из
> выбранной термодинамической модели и не заменяют аттестацию материала.

File: databases/experimental/fe/mc_fe_v2062_c15_laves_parameter_disabled.thermogar.tdb (part 8 of 14)
$ ======================================================================
PARAMETER G(SIGMA,CO:CR:CR;0) 273.00 -7466-104.215*T+8*GCOFCC#
 +22*GHSERCR#; 6000.00  N
REF:73 !
PARAMETER G(SIGMA,CO:CR:FE;0) 273.00 +8*GCOFCC#+4*GHSERCR#
 +18*GHSERFE#; 6000.00  N
REF:pov10 !
PARAMETER G(SIGMA,CO:CR:MN;0) 273.00 +8*GCOFCC#+4*GHSERCR#
 +18*GMNBCC#; 6000.00  N
REF:pov10 !
PARAMETER G(SIGMA,CO:CR:MO;0) 273.00 +8*GCOFCC#+4*GHSERCR#
 +18*GHSERMO#; 6000.00  N
REF:pov10 !
PARAMETER G(SIGMA,CO:CR:NI;0) 273.00 +8*GCOFCC#+4*GHSERCR#
 +18*GNIBCC#-170000; 6000.00  N
REF:pov15 !
PARAMETER G(SIGMA,CO:CR:SI;0) 273.00 +8*GCOFCC#+4*GHSERCR#
 +18*GSIBCC#; 6000.00  N
REF:pov10 !
PARAMETER G(SIGMA,CO:CR:V;0) 273.00 +8*GCOFCC#+4*GHSERCR#
 +18*GHSERVV#; 6000.00  N
REF:pov10 !
PARAMETER G(SIGMA,CO:MO:CO;0) 273.00 -130932.67+240.554*T+8*GCOFCC#
   +4*GHSERMO#+18*GCOBCC#; 6000.00  N
REF:77 !
PARAMETER G(SIGMA,CO:MO:CR;0) 273.00 +8*GCOFCC#+4*GHSERMO#
 +18*GHSERCR#; 6000.00  N
REF:pov10 !
PARAMETER G(SIGMA,CO:MO:FE;0) 273.00 +8*GCOFCC#+4*GHSERMO#
 +18*GHSERFE#; 6000.00  N
REF:pov10 !
PARAMETER G(SIGMA,CO:MO:MN;0) 273.00 +8*GCOFCC#+4*GHSERMO#
 +18*GMNBCC#; 6000.00  N
REF:pov10 !
PARAMETER G(SIGMA,CO:MO:MO;0) 273.00 -87868.24+14.662*T+8*GCOFCC#
 +22*GHSERMO#; 6000.00  N
REF:77 !
PARAMETER G(SIGMA,CO:MO:NI;0) 273.00 +8*GCOFCC#+4*GHSERMO#
 +18*GNIBCC#; 6000.00  N
REF:pov10 !
PARAMETER G(SIGMA,CO:MO:SI;0) 273.00 +8*GCOFCC#+4*GHSERMO#
 +18*GSIBCC#; 6000.00  N
REF:pov10 !
PARAMETER G(SIGMA,CO:MO:V;0) 273.00 +8*GCOFCC#+4*GHSERMO#
 +18*GHSERVV#; 6000.00  N
REF:pov10 !
PARAMETER G(SIGMA,CO:V:CO;0) 273.00 -398317.14+169.8*T+8*GCOFCC#
 +18*GCOBCC#+4*GHSERVV#; 6000.00  N
REF:134 !
PARAMETER G(SIGMA,CO:V:CR;0) 273.00 +8*GCOFCC#+4*GHSERMO#
 +18*GHSERCR#; 6000.00  N
REF:pov10 !
PARAMETER G(SIGMA,CO:V:FE;0) 273.00 +8*GCOFCC#+4*GHSERMO#
 +18*GHSERFE#; 6000.00  N
REF:pov10 !
PARAMETER G(SIGMA,CO:V:MN;0) 273.00 +8*GCOFCC#+4*GHSERMO#
 +18*GMNBCC#; 6000.00  N
REF:pov10 !
PARAMETER G(SIGMA,CO:V:MO;0) 273.00 +8*GCOFCC#+4*GHSERVV#
 +18*GHSERMO#; 6000.00  N
REF:77 !
PARAMETER G(SIGMA,CO:V:NI;0) 273.00 +8*GCOFCC#+4*GHSERVV#
 +18*GNIBCC#; 6000.00  N
REF:pov10 !
PARAMETER G(SIGMA,CO:V:SI;0) 273.00 +8*GCOFCC#+4*GHSERVV#
 +18*GSIBCC#; 6000.00  N
REF:pov10 !
PARAMETER G(SIGMA,CO:V:V;0) 273.00 -260096.1+14.598*T+8*GCOFCC#
 +22*GHSERVV#; 6000.00  N
REF:134 !
PARAMETER G(SIGMA,FE:CR:CO;0) 273.00 +8*GFEFCC#+4*GHSERCR#
 +18*GCOBCC#; 6000.00  N
REF:pov10 !
PARAMETER G(SIGMA,FE:CR:CR;0) 273.00 +8*GFEFCC#+22*GHSERCR#
 +92300-95.96*T; 6000.00  N
REF:62 !
PARAMETER G(SIGMA,FE:CR:FE;0) 273.00 +117300-95.96*T+8*GFEFCC#
   +4*GHSERCR#+18*GHSERFE#; 6000.00  N
REF:62 !
PARAMETER G(SIGMA,FE:CR:MN;0) 273.00 -83639.5+18.26*T+8*GFEFCC#
   +4*GHSERCR#+18*GMNBCC#; 6000.00  N
REF:22 !
PARAMETER G(SIGMA,FE:CR:MO;0) 273.00 +8*GFEFCC#+4*GHSERCR#
   +18*GHSERMO#+312580-260*T; 6000.00  N
REF:111 !
PARAMETER G(SIGMA,FE:CR:NI;0) 273.00 -50000+32*T+8*GFEFCC#+4*GHSERCR#
   +18*GNIBCC#; 6000.00  N
REF:pov13 !
PARAMETER G(SIGMA,FE:CR:V;0) 273.00 +8*GFEFCC#+4*GHSERCR#+18*GHSERVV#
   -245761-67.3294*T; 6000.00  N
REF:68 !
PARAMETER G(SIGMA,FE:MO:CO;0) 273.00 +8*GFEFCC#+4*GHSERMO#
 +18*GCOBCC#; 6000.00  N
REF:pov11 !
PARAMETER G(SIGMA,FE:MO:CR;0) 273.00 +8*GFEFCC#+4*GHSERMO#+18*GHSERCR#
    +488480-300*T; 6000.00  N
REF:pov13 !
PARAMETER G(SIGMA,FE:MO:FE;0) 273.00 -1813-27.272*T+8*GFEFCC#
   +4*GHSERMO#+18*GHSERFE#; 6000.00  N
REF:27 !
PARAMETER G(SIGMA,FE:MO:MN;0) 273.00 +50000+8*GFEFCC#+4*GHSERMO#
 +18*GMNBCC#; 6000.00  N
REF:pov13 !
PARAMETER G(SIGMA,FE:MO:MO;0) 273.00 +83326-69.618*T+8*GFEFCC#
 +22*GHSERMO#; 6000.00  N
REF:27 !
PARAMETER G(SIGMA,FE:MO:NI;0) 273.00 +8*GFEFCC#+18*GNIBCC#+4*GHSERMO#
   +408600-200*T; 6000.00  N
REF:41 !
PARAMETER G(SIGMA,FE:MO:V;0) 273.00 +8*GFEFCC#+4*GHSERMO#
 +18*GHSERVV#; 6000.00  N
REF:pov10 !
PARAMETER G(SIGMA,FE:V:CO;0) 273.00 +8*GFEFCC#+4*GHSERVV#
 +18*GCOBCC#; 6000.00  N
REF:pov10 !
PARAMETER G(SIGMA,FE:V:CR;0) 273.00 +8*GFEFCC#+4*GHSERVV#
 +18*GHSERCR#; 6000.00  N
REF:68 !
PARAMETER G(SIGMA,FE:V:FE;0) 273.00 +8*GFEFCC#+4*GHSERVV#+18*GHSERFE#
   -157961+60.729*T; 6000.00  N
REF:68 !
PARAMETER G(SIGMA,FE:V:MN;0) 273.00 +8*GFEFCC#+4*GHSERVV#
 +18*GMNBCC#; 6000.00  N
REF:pov10 !
PARAMETER G(SIGMA,FE:V:MO;0) 273.00 +8*GFEFCC#+4*GHSERVV#
 +18*GHSERMO#; 6000.00  N
REF:pov10 !
PARAMETER G(SIGMA,FE:V:NI;0) 273.00 +8*GFEFCC#+4*GHSERVV#
 +18*GNIBCC#; 6000.00  N
REF:pov10 !
PARAMETER G(SIGMA,FE:V:SI;0) 273.00 +8*GFEFCC#+4*GHSERVV#
 +18*GSIBCC#; 6000.00  N
REF:pov10 !
PARAMETER G(SIGMA,FE:V:V;0) 273.00 +8*GFEFCC#+22*GHSERVV#
 -205321-60.967*T; 6000.00  N
REF:68 !
PARAMETER G(SIGMA,MN:CR:CO;0) 273.00 +8*GMNFCC#+4*GHSERCR#
 +18*GCOBCC#; 6000.00  N
REF:pov10 !
PARAMETER G(SIGMA,MN:CR:CR;0) 273.00 +65859.5+8*GMNFCC#
 +22*GHSERCR#; 6000.00  N
REF:62 !
PARAMETER G(SIGMA,MN:CR:FE;0) 273.00 +8*GMNFCC#+4*GHSERCR#+18*GHSERFE#
   -95576-45.1955*T; 6000.00  N
REF:62 !
PARAMETER G(SIGMA,MN:CR:MN;0) 273.00 -172946+69.0245*T+8*GMNFCC#
   +4*GHSERCR#+18*GMNBCC#; 6000.00  N
REF:62 !
PARAMETER G(SIGMA,MN:CR:MO;0) 273.00 +8*GMNFCC#+4*GHSERCR#
   +18*GHSERMO#+312580-260*T; 6000.00  N
REF:111 !
PARAMETER G(SIGMA,MN:CR:NI;0) 273.00 +8*GMNFCC#+4*GHSERCR#
 +18*GNIBCC#; 6000.00  N
REF:13 !
PARAMETER G(SIGMA,MN:CR:V;0) 273.00 +8*GMNFCC#+4*GHSERCR#
 +18*GHSERVV#; 6000.00  N
REF:pov10 !
PARAMETER G(SIGMA,MN:MO:CO;0) 273.00 +8*GMNFCC#+4*GHSERMO#
 +18*GCOBCC#; 6000.00  N
REF:pov10 !
PARAMETER G(SIGMA,MN:MO:CR;0) 273.00 +8*GMNFCC#+4*GHSERMO#
 +18*GHSERCR#; 6000.00  N
REF:pov10 !
PARAMETER G(SIGMA,MN:MO:FE;0) 273.00 +50000+8*GMNFCC#+4*GHSERMO#
 +18*GHSERFE#; 6000.00  N
REF:pov13 !
PARAMETER G(SIGMA,MN:MO:MN;0) 273.00 +8*GMNFCC#+4*GHSERMO#+18*GMNBCC#
+50000-32*T; 6000.00  N
REF:pov13 !
PARAMETER G(SIGMA,MN:MO:MO;0) 273.00 +8*GMNFCC#+22*GHSERMO#
-144000+142*T; 6000.00  N
REF:pov13 !
PARAMETER G(SIGMA,MN:MO:NI;0) 273.00 +8*GMNFCC#+18*GNIBCC#
 +4*GHSERMO#; 6000.00  N
REF:pov10 !
PARAMETER G(SIGMA,MN:MO:V;0) 273.00 +8*GMNFCC#+4*GHSERMO#
 +18*GHSERVV#; 6000.00  N
REF:pov10 !
PARAMETER G(SIGMA,MN:V:CO;0) 273.00 +8*GMNFCC#+4*GHSERVV#
 +18*GCOBCC#; 6000.00  N
REF:pov10 !
PARAMETER G(SIGMA,MN:V:CR;0) 273.00 +8*GMNFCC#+4*GHSERVV#
 +18*GHSERCR#; 6000.00  N
REF:pov10 !
PARAMETER G(SIGMA,MN:V:FE;0) 273.00 +8*GMNFCC#+4*GHSERVV#
 +18*GHSERFE#; 6000.00  N
REF:pov10 !
PARAMETER G(SIGMA,MN:V:MN;0) 273.00 +8*GMNFCC#+4*GHSERVV#
 +18*GMNBCC#; 6000.00  N
REF:pov10 !
PARAMETER G(SIGMA,MN:V:MO;0) 273.00 +8*GMNFCC#+4*GHSERVV#
 +18*GHSERMO#; 6000.00  N
REF:pov10 !
PARAMETER G(SIGMA,MN:V:NI;0) 273.00 +8*GMNFCC#+4*GHSERVV#
 +18*GNIBCC#; 6000.00  N
REF:pov10 !
PARAMETER G(SIGMA,MN:V:SI;0) 273.00 +8*GMNFCC#+4*GHSERVV#
 +18*GSIBCC#; 6000.00  N
REF:pov10 !
PARAMETER G(SIGMA,MN:V:V;0) 273.00 +8*GMNFCC#+22*GHSERVV#; 6000.00  N
REF:pov10 !
PARAMETER G(SIGMA,NI:CR:CO;0) 273.00 +8*GHSERNI#+4*GHSERCR#
 +18*GCOBCC#-170000; 6000.00  N
REF:pov15 !
PARAMETER G(SIGMA,NI:CR:CR;0) 273.00 +8*GHSERNI#+22*GHSERCR#
 +180000-170*T; 6000.00  N
REF:13 !
PARAMETER G(SIGMA,NI:CR:FE;0) 273.00 +8*GHSERNI#+4*GHSERCR#
 +18*GHSERFE#-50000+32*T; 6000.00  N
REF:pov13 !
PARAMETER G(SIGMA,NI:CR:MN;0) 273.00 +8*GHSERNI#+4*GHSERCR#
 +18*GMNBCC#; 6000.00  N
REF:13 !
PARAMETER G(SIGMA,NI:CR:MO;0) 273.00 +8*GHSERNI#+4*GHSERCR#
 +18*GHSERMO#
   +38189-120*T; 6000.00  N
REF:39 !
PARAMETER G(SIGMA,NI:CR:NI;0) 273.00 +8*GHSERNI#+4*GHSERCR#
 +18*GNIBCC#+175400; 6000.00  N
REF:13 !
PARAMETER G(SIGMA,NI:CR:V;0) 273.00 +8*GHSERNI#+4*GHSERCR#
 +18*GHSERVV#; 6000.00  N
REF:pov10 !
PARAMETER G(SIGMA,NI:MO:CO;0) 273.00 +8*GHSERNI#+4*GHSERMO#
 +18*GCOBCC#; 6000.00  N
REF:pov10 !
PARAMETER G(SIGMA,NI:MO:CR;0) 273.00 +8*GHSERNI#+4*GHSERMO#
 +18*GHSERCR#+386423; 6000.00  N
REF:39 !
PARAMETER G(SIGMA,NI:MO:FE;0) 273.00 +8*GHSERNI#+18*GHSERFE#+4*GHSERMO#
   +658600-200*T; 6000.00  N
REF:41 !
PARAMETER G(SIGMA,NI:MO:MN;0) 273.00 +8*GHSERNI#+4*GHSERMO#
 +18*GMNBCC#; 6000.00  N
REF:pov10 !
PARAMETER G(SIGMA,NI:MO:MO;0) 273.00 +8*GHSERNI#+22*GHSERMO#
 +85662; 6000.00  N
REF:39 !
PARAMETER G(SIGMA,NI:MO:NI;0) 273.00 +8*GHSERNI#+4*GHSERMO#
 +18*GNIBCC#-16385; 6000.00  N
REF:39 !
PARAMETER G(SIGMA,NI:MO:V;0) 273.00 +8*GHSERNI#+4*GHSERMO#
 +18*GHSERVV#; 6000.00  N
REF:pov10 !
PARAMETER G(SIGMA,NI:V:CO;0) 273.00 +8*GHSERNI#+4*GHSERVV#
 +18*GCOBCC#; 6000.00  N
REF:pov10 !
PARAMETER G(SIGMA,NI:V:CR;0) 273.00 +8*GHSERNI#+4*GHSERVV#
 +18*GHSERCR#; 6000.00  N
REF:pov10 !
PARAMETER G(SIGMA,NI:V:FE;0) 273.00 +8*GHSERNI#+4*GHSERVV#
 +18*GHSERFE#; 6000.00  N
REF:pov10 !
PARAMETER G(SIGMA,NI:V:MN;0) 273.00 +8*GHSERNI#+4*GHSERVV#
 +18*GMNBCC#; 6000.00  N
REF:pov10 !
PARAMETER G(SIGMA,NI:V:MO;0) 273.00 +8*GHSERNI#+4*GHSERVV#
 +18*GHSERMO#; 6000.00  N
REF:pov10 !
PARAMETER G(SIGMA,NI:V:NI;0) 273.00 +8*GHSERNI#+4*GHSERVV#
 +18*GNIBCC#; 6000.00  N
REF:pov10 !
PARAMETER G(SIGMA,NI:V:SI;0) 273.00 +8*GHSERNI#+4*GHSERVV#
 +18*GSIBCC#; 6000.00  N
REF:pov10 !
PARAMETER G(SIGMA,NI:V:V;0) 273.00 +8*GHSERNI#+4*GHSERVV#
 +18*GHSERVV#; 6000.00  N
REF:pov10 !
$ The following endmember parameters are preliminary!!
PARAMETER G(SIGMA,FE:CR:SI;0) 273.00 +8*GFEFCC#+4*GHSERCR#
   +18*GSIBCC#-1300000+300*T; 6000.00  N
REF:pov13 !
PARAMETER G(SIGMA,FE:MO:SI;0) 273.00 +8*GFEFCC#+4*GHSERMO#+18*GSIBCC#
 -1300000+300*T; 6000.00  N
REF:pov13 !
PARAMETER G(SIGMA,MN:CR:SI;0) 273.00 +8*GMNFCC#+4*GHSERCR#+18*GSIBCC#
 -1300000+300*T; 6000.00  N
REF:pov13 !
PARAMETER G(SIGMA,MN:MO:SI;0) 273.00 +8*GMNFCC#+4*GHSERMO#+18*GSIBCC#
 -1300000+300*T; 6000.00  N
REF:pov13 !
PARAMETER G(SIGMA,NI:CR:SI;0) 273.00 -1300000+300*T+8*GHSERNI#+4*GHSERCR#
 +18*GSIBCC#; 6000.00  N
REF:pov13 !
PARAMETER G(SIGMA,NI:MO:SI;0) 273.00 +8*GHSERNI#+4*GHSERMO#+18*GSIBCC#
 -1300000+300*T; 6000.00  N
REF:pov13 !
$----------------------Interaction parameters----------------------
PARAMETER L(SIGMA,CO:MO:CO,MO;0) 273.00 -157492.37; 6000.00  N
REF:77 !
PARAMETER L(SIGMA,CO:V:CO,V;0) 273.00 -368781.96+246.3798*T; 6000.00  N
REF:134 !
PARAMETER L(SIGMA,FE:CR:CR,MO;0) 273.00 -148000; 6000.00  N
REF:111 !
PARAMETER L(SIGMA,FE:CR:CR,NI;0) 273.00 +1e-8; 6000.00  N
REF:pov12 !
PARAMETER L(SIGMA,FE:CR:FE,NI;0) 273.00 -200000; 6000.00  N
REF:pov13 !
PARAMETER L(SIGMA,FE:CR:CR,SI;0) 273.00 -2115000+155*T; 6000.00  N
REF:43 !
PARAMETER L(SIGMA,FE:CR:FE,SI;0) 273.00 -2015000+155*T; 6000.00  N
REF:43 !
PARAMETER L(SIGMA,FE:CR:CR,MN;0) 273.00 -1095771+862.0312*T; 6000.00  N
REF:111 !
PARAMETER L(SIGMA,FE:CR:FE,MO;0) 273.00 +350000; 6000.00  N
REF:pov12 !
PARAMETER L(SIGMA,FE:CR:FE,V;0) 273.00 -235158; 6000.00  N
REF:68 !
PARAMETER L(SIGMA,FE:MO:CR,FE;0) 273.00 +1e-8; 6000.00  N
REF:pov13 !
PARAMETER L(SIGMA,FE:MO:CR,MO;0) 273.00 +121000; 6000.00  N
REF:111 !
PARAMETER L(SIGMA,FE:MO:FE,MO;0) 273.00 +222909; 6000.00  N
REF:27 !
PARAMETER L(SIGMA,FE,MN:MO:FE;0) 273.00 +150000; 6000.00  N
REF:pov13 !
PARAMETER L(SIGMA,FE,MN:MO:MO;0) 273.00 +150000; 6000.00  N
REF:pov13 !
PARAMETER L(SIGMA,FE,NI:MO:MO;0) 273.00 -164570-10*T; 6000.00  N
REF:41 !
PARAMETER L(SIGMA,FE:V:FE,V;0) 273.00 -305784; 6000.00  N
REF:68 !
PARAMETER L(SIGMA,MN:CR:CR,MN;0) 273.00 -1095771+862.0312*T; 6000.00  N
REF:62 !
PARAMETER L(SIGMA,MN:MO:MN,MO;0) 273.00 -400000; 6000.00  N
REF:pov13 !
$ Note: the following interaction parameters are preliminary!!
PARAMETER L(SIGMA,NI:CR:FE,MO;0) 273.00 -800000+100*T; 6000.00  N
REF:pov15 !
PARAMETER L(SIGMA,NI:CR,MO:FE;0) 273.00 -800000+100*T; 6000.00  N
REF:pov15 !
PARAMETER L(SIGMA,FE,NI:CR:SI;0) 273.00 -1300000+300*T; 6000.00  N
REF:pov13 !
PARAMETER L(SIGMA,FE,NI:CR:SI;1) 273.00 -1300000+300*T; 6000.00  N
REF:pov13 !
PARAMETER L(SIGMA,FE,NI:CR:SI;2) 273.00 -1300000+300*T; 6000.00  N
REF:pov13 !
$
$###########################################################################
$                   THERMODYNAMIC PARAMETERS: FE17Y2
$###########################################################################
$
$ MATCALC_PRIORITY: 1
 PHASE FE17Y2 %  2 0.895   0.105 !
    CONSTITUENT FE17Y2  : FE : Y :  !
PARAMETER G(FE17Y2,FE:Y;0) 273.00 +0.895*GHSERFE#+0.105*GHSERYY#
  -13698+1.9165*T; 6000.00  N
REF:239 !
$
$###########################################################################
$                   THERMODYNAMIC PARAMETERS: NI5Y
$###########################################################################
$
$ MATCALC_PRIORITY: 1
 PHASE NI5Y  %  2 5   1 !
    CONSTITUENT NI5Y  :NI : Y :  !
PARAMETER G(NI5Y,NI:Y;0) 273.00 +5*GHSERNI#+GHSERYY#
 -186706+31.187*T; 6000.00  N 
REF:213 !
$
$###########################################################################
$                   THERMODYNAMIC PARAMETERS: ORDERED PD-FE-MN phases
$###########################################################################
$
 TYPE_DEFINITION " GES A_P_D PDFE_L12 MAGNETIC  -3.0    0.28 !
$ MATCALC_DESCRIPTION: ferromagnetic fcc-based L12-ordered Pd3X phase
$ MATCALC_PRIORITY: 2
 PHASE PDFE_L12 %"  2 0.25   0.75 !
    CONSTITUENT PDFE_L12  : FE%,MN,PD : FE,MN,PD% : !
PARAMETER G(PDFE_L12,FE:FE;0) 273.00 +GFEFCC#+100; 6000.00  N
REF:pov14 !
PARAMETER G(PDFE_L12,FE:MN;0) 273.00 +0.25*GHSERFE#+0.75*GHSERMN; 6000.00  N
REF:pov14 !
PARAMETER G(PDFE_L12,MN:FE;0) 273.00 +0.25*GHSERMN#+0.75*GHSERFE; 6000.00  N
REF:pov14 !
PARAMETER G(PDFE_L12,MN:MN;0) 273.00 +GMNFCC#+100; 6000.00  N
REF:pov14 !
PARAMETER G(PDFE_L12,FE:PD;0) 273.00 +0.25*GHSERFE#+0.75*GHSERPD
 -15600-2*T; 6000.00  N
REF:pov14 !
PARAMETER G(PDFE_L12,PD:FE;0) 273.00 +0.75*GHSERFE#+0.25*GHSERPD
   +15600+2*T; 6000.00  N
REF:pov14 !
PARAMETER G(PDFE_L12,MN:PD;0) 273.00 +0.25*GHSERMN+0.75*GHSERPD
   -35000+16*T; 6000.00  N
REF:pov14 !
PARAMETER G(PDFE_L12,PD:MN;0) 273.00 +0.25*GHSERPD+0.75*GHSERMN
   +35000-16*T; 6000.00  N
REF:pov14 !
PARAMETER G(PDFE_L12,PD:PD;0) 273.00 +GHSERPD+100; 6000.00  N
REF:pov14 !
PARAMETER L(PDFE_L12,FE:FE,PD;0) 273.00 +15250; 6000.00  N
REF:pov14 !
PARAMETER L(PDFE_L12,FE:FE,PD;1) 273.00 +40000; 6000.00  N
REF:pov14 !
PARAMETER L(PDFE_L12,FE,PD:PD;0) 273.00 -7500+6*T; 6000.00  N
REF:pov14 !
PARAMETER L(PDFE_L12,MN,PD:PD;0) 273.00 -5000; 6000.00  N
REF:pov14 !
PARAMETER L(PDFE_L12,MN,PD:PD;1) 273.00 -10000; 6000.00  N
REF:pov14 !
PARAMETER L(PDFE_L12,FE:MN,PD;0) 273.00 -20000; 6000.00  N
REF:pov14 !
PARAMETER TC(PDFE_L12,FE:FE;0) 273.00 +67; 6000.00  N
REF:242 !
PARAMETER BMAGN(PDFE_L12,FE:FE;0) 273.00 +0.7; 6000.00  N
REF:242 !
PARAMETER TC(PDFE_L12,FE:PD;0) 273.00 +520; 6000.00  N
REF:pov14 !
PARAMETER TC(PDFE_L12,PD:FE;0) 273.00 +520; 6000.00  N
REF:pov14 !
PARAMETER BMAGN(PDFE_L12,FE:PD;0) 273.00 +0.7; 6000.00  N
REF:pov14 !
PARAMETER BMAGN(PDFE_L12,PD:FE;0) 273.00 +0.7; 6000.00  N
REF:pov14 !
$
$ MATCALC_DESCRIPTION: antiferromagnetic fcc-based L10-ordered PdX phase
$ MATCALC_PRIORITY: 2
 PHASE PDMN_AF %  2 0.5   0.5 !
    CONSTITUENT PDMN_AF : MN%,PD : MN,PD% : !
PARAMETER G(PDMN_AF,MN:PD;0) 273.00 +0.5*GHSERMN+0.5*GHSERPD
  -44000+25*T; 6000.00  N 
REF:pov14 !
PARAMETER G(PDMN_AF,MN:MN;0) 273.00 +0.5*GHSERMN+0.5*GHSERMN
   +20000; 6000.00  N 
REF:pov14 !
PARAMETER G(PDMN_AF,PD:MN;0) 273.00 +0.5*GHSERMN+0.5*GHSERPD
  -44000+25*T; 6000.00  N 
REF:pov14 !
PARAMETER G(PDMN_AF,PD:PD;0) 273.00 +2000+GHSERPD; 6000.00  N 
REF:pov14 !
PARAMETER L(PDMN_AF,MN,PD:PD;0) 273.00 -40000+25*T; 6000.00  N 
REF:pov14 !
PARAMETER L(PDMN_AF,MN,PD:PD;1) 273.00 -30000-50*T; 6000.00  N 
REF:pov14 !
PARAMETER L(PDMN_AF,PD:MN,PD;0) 273.00 +65000; 6000.00  N 
REF:pov14 !
PARAMETER L(PDMN_AF,PD:MN,PD;1) 273.00 +1e-8; 6000.00  N 
REF:pov14 !
PARAMETER L(PDMN_AF,MN:MN,PD;0) 273.00 -30000-20*T; 6000.00  N 
REF:pov14 !
PARAMETER L(PDMN_AF,MN:MN,PD;2) 273.00 +23000-100*T; 6000.00  N 
REF:pov14 !
PARAMETER L(PDMN_AF,MN,PD:MN;0) 273.00 +1e-8; 6000.00  N 
REF:pov14 !
PARAMETER L(PDMN_AF,MN,PD:MN;2) 273.00 +1e-8; 6000.00  N 
REF:pov14 !
$
 TYPE_DEFINITION B GES A_P_D PDMN_P MAGNETIC  -3.0    0.28 !
$ MATCALC_DESCRIPTION: paramagnetic fcc-based L10-ordered PdX phase
$ MATCALC_PRIORITY: 2
 PHASE PDMN_P %B  2 0.5   0.5 !
    CONSTITUENT PDMN_P : FE,MN%,PD : FE,MN,PD% : !
PARAMETER G(PDMN_P,MN:PD;0) 273.00 +0.5*GHSERMN+0.5*GHSERPD
  -40000+20*T; 6000.00  N 
REF:pov14 !
PARAMETER G(PDMN_P,MN:MN;0) 273.00 +0.5*GHSERMN+0.5*GHSERMN
   +20000; 6000.00  N 
REF:pov14 !
PARAMETER G(PDMN_P,PD:MN;0) 273.00 +0.5*GHSERMN+0.5*GHSERPD
  -40000+20*T; 6000.00  N 
REF:pov14 !
PARAMETER L(PDMN_P,MN,PD:PD;0) 273.00 -40000+25*T; 6000.00  N 
REF:pov14 !
PARAMETER L(PDMN_P,MN,PD:PD;1) 273.00 -30000-50*T; 6000.00  N 
REF:pov14 !
PARAMETER L(PDMN_P,PD:MN,PD;0) 273.00 +65000; 6000.00  N 
REF:pov14 !
PARAMETER L(PDMN_P,PD:MN,PD;1) 273.00 +1e-8; 6000.00  N 
REF:pov14 !
PARAMETER L(PDMN_P,MN:MN,PD;0) 273.00 -30000-20*T; 6000.00  N 
REF:pov14 !
PARAMETER L(PDMN_P,MN,PD:MN;0) 273.00 +1e-8; 6000.00  N 
REF:pov14 !
PARAMETER L(PDMN_P,MN:MN,PD;2) 273.00 +23000-100*T; 6000.00  N 
REF:pov14 !
PARAMETER L(PDMN_P,MN,PD:MN;2) 273.00 +1e-8; 6000.00  N 
REF:pov14 !
PARAMETER G(PDMN_P,FE:FE;0) 273.00 +10000+GHSERFE; 6000.00  N
REF:242 !
PARAMETER G(PDMN_P,FE:PD;0) 273.00 +0.5*GHSERFE+0.5*GHSERPD
   -14000+3*T; 6000.00  N
REF:pov14 !
PARAMETER G(PDMN_P,PD:FE;0) 273.00 +0.5*GHSERFE+0.5*GHSERPD
   -14000+3*T; 6000.00  N
REF:pov14 !
PARAMETER G(PDMN_P,PD:PD;0) 273.00 +2000+GHSERPD; 6000.00  N
REF:242 !
PARAMETER L(PDMN_P,FE:FE,PD;0) 273.00 +3000; 6000.00  N
REF:pov14 !
PARAMETER L(PDMN_P,FE,PD:FE;0) 273.00 +3000; 6000.00  N
REF:pov14 !
PARAMETER L(PDMN_P,FE:FE,PD;1) 273.00 +15000; 6000.00  N
REF:pov14 !
PARAMETER L(PDMN_P,FE,PD:FE;1) 273.00 +15000; 6000.00  N
REF:pov14 !
PARAMETER L(PDMN_P,PD:FE,PD;0) 273.00 -31500; 6000.00  N
REF:pov14 !
PARAMETER L(PDMN_P,FE,PD:PD;0) 273.00 -31500; 6000.00  N
REF:pov14 !
PARAMETER L(PDMN_P,PD:FE,PD;1) 273.00 -30000; 6000.00  N
REF:pov14 !
PARAMETER L(PDMN_P,FE,PD:PD;1) 273.00 -30000; 6000.00  N
REF:pov14 !
PARAMETER L(PDMN_P,PD:FE,PD;2) 273.00 -17500; 6000.00  N
REF:pov14 !
PARAMETER L(PDMN_P,FE,PD:PD;2) 273.00 -17500; 6000.00  N
REF:pov14 !
PARAMETER L(PDMN_P,FE,PD:MN;0) 273.00  -105000; 6000.00  N
REF:pov14 !
PARAMETER L(PDMN_P,FE,PD:MN;1) 273.00  +250000; 6000.00  N
REF:pov14 !
PARAMETER L(PDMN_P,FE,PD:MN;2) 273.00  -200000; 6000.00  N
REF:pov14 !
PARAMETER L(PDMN_P,MN:FE,PD;0) 273.00  -105000; 6000.00  N
REF:pov14 !
PARAMETER L(PDMN_P,MN:FE,PD;1) 273.00  +260000; 6000.00  N
REF:pov14 !
PARAMETER L(PDMN_P,MN:FE,PD;2) 273.00  -200000; 6000.00  N
REF:pov14 !
PARAMETER TC(PDMN_P,FE:FE;0) 273.00 +67; 6000.00  N
REF:242 !
PARAMETER BMAGN(PDMN_P,FE:FE;0) 273.00 +0.7; 6000.00  N
REF:242 !
PARAMETER TC(PDMN_P,FE:PD;0) 273.00 +1760; 6000.00  N
REF:pov14 !
PARAMETER TC(PDMN_P,PD:FE;0) 273.00 +1760; 6000.00  N
REF:pov14 !
PARAMETER TC(PDMN_P,PD:FE,PD;0) 273.00 -2900; 6000.00  N
REF:pov14 !
PARAMETER TC(PDMN_P,FE,PD:PD;0) 273.00 -2900; 6000.00  N
REF:pov14 !
PARAMETER TC(PDMN_P,PD:FE,PD;1) 273.00 -2900; 6000.00  N
REF:pov14 !
PARAMETER TC(PDMN_P,FE,PD:PD;1) 273.00 -2900; 6000.00  N
REF:pov14 !
PARAMETER BMAGN(PDMN_P,FE:PD;0) 273.00 +0.25; 6000.00  N
REF:pov14 !
PARAMETER BMAGN(PDMN_P,PD:FE;0) 273.00 +0.25; 6000.00  N
REF:pov14 !
$
$ MATCALC_DESCRIPTION: paramagnetic bcc-based B2-ordered PdX phase
$ MATCALC_PRIORITY: 2
 PHASE PDMN_B2 %  2 0.5   0.5 !
    CONSTITUENT PDMN_B2 : FE,MN,PD% : FE,MN%,PD : !
PARAMETER G(PDMN_B2,MN:MN;0) 273.00 +0.5*GHSERMN+0.5*GHSERMN
   +20000; 6000.00  N 
REF:pov14 !
PARAMETER G(PDMN_B2,PD:PD;0) 273.00 +0.5*GHSERPD+0.5*GHSERPD
   +20000; 6000.00  N 
REF:pov14 !
PARAMETER G(PDMN_B2,MN:PD;0) 273.00 +46000-23*T
   +0.05*T**(+2)-1e-05*T**(+3)+1000000*T**(-1)+0.5*GHSERMN#
   -5*T*LN(T)+0.5*GHSERPD#; 6000.00 N 
REF:pov14 !
PARAMETER G(PDMN_B2,PD:MN;0) 273.00 +46000-23*T
   +0.05*T**(+2)-1e-05*T**(+3)+1000000*T**(-1)
   -5*T*LN(T)+0.5*GHSERMN#+0.5*GHSERPD#; 6000.00 N 
REF:pov14 !
PARAMETER G(PDMN_B2,FE:FE;0) 273.00 +20000+GHSERFE; 6000.00  N
REF:pov14 !
PARAMETER G(PDMN_B2,FE:PD;0) 273.00 +0.5*GHSERFE+0.5*GHSERPD
 -10000; 6000.00  N
REF:pov14 !
PARAMETER G(PDMN_B2,PD:FE;0) 273.00 +0.5*GHSERFE+0.5*GHSERPD
 -10000; 6000.00  N
REF:pov14 !
PARAMETER L(PDMN_B2,MN,PD:MN;0) 273.00 -86000-9.5*T; 6000.00  N 
REF:pov14 !
PARAMETER L(PDMN_B2,MN:MN,PD;0) 273.00 -86000-9.5*T; 6000.00  N 
REF:pov14 !
PARAMETER L(PDMN_B2,MN,PD:MN;1) 273.00 -22500+12*T; 6000.00  N 
REF:pov14 !
PARAMETER L(PDMN_B2,MN:MN,PD;1) 273.00 -22500+12*T; 6000.00  N 
REF:pov14 !
PARAMETER L(PDMN_B2,MN,PD:MN;2) 273.00 +150000-25*T; 6000.00  N 
REF:pov14 !
PARAMETER L(PDMN_B2,MN:MN,PD;2) 273.00 +150000-25*T; 6000.00  N 
REF:pov14 !
PARAMETER L(PDMN_B2,PD:MN,PD;0) 273.00 -115000+10*T; 6000.00  N 
REF:pov14 !
PARAMETER L(PDMN_B2,MN,PD:PD;0) 273.00 -115000+10*T; 6000.00  N 
REF:pov14 !
PARAMETER L(PDMN_B2,PD:MN,PD;1) 273.00 -60000+30*T; 6000.00  N 
REF:pov14 !
PARAMETER L(PDMN_B2,MN,PD:PD;1) 273.00 -60000+30*T; 6000.00  N 
REF:pov14 !
PARAMETER L(PDMN_B2,FE,PD:MN;0) 273.00  -140000; 6000.00  N
REF:pov14 !
PARAMETER L(PDMN_B2,FE,PD:MN;1) 273.00  +140000; 6000.00  N
REF:pov14 !
PARAMETER L(PDMN_B2,MN:FE,PD;0) 273.00  -140000; 6000.00  N
REF:pov14 !
PARAMETER L(PDMN_B2,MN:FE,PD;1) 273.00  +140000; 6000.00  N
REF:pov14 !
$
$ MATCALC_DESCRIPTION: orthorhombic
$ MATCALC_PRIORITY: 1
 PHASE PD2MN  %  2 0.3333  0.6667 !
    CONSTITUENT PD2MN  : MN : PD :  !
PARAMETER G(PD2MN,MN:PD;0) 273.00  +0.3333*GHSERMN+0.6667*GHSERPD
  -40500+14.5*T; 6000.00  N
REF:pov14 !
$
$ MATCALC_DESCRIPTION: D023-ordered fcc-type
$ MATCALC_PRIORITY: 1
 PHASE PD3MN  %  2 0.25  0.75 !
    CONSTITUENT PD3MN  : MN%,PD : MN,PD% :  !
PARAMETER G(PD3MN,MN:MN;0) 273.00  +GMNFCC#+3000; 6000.00  N
REF:pov14 !
PARAMETER G(PD3MN,MN:PD;0) 273.00  +0.25*GHSERMN#+0.75*GHSERPD#
 -37000+17*T; 6000.00  N
REF:pov14 !
PARAMETER G(PD3MN,PD:MN;0) 273.00  +0.25*GHSERPD#+0.75*GHSERMN#
 +37000-17*T; 6000.00  N
REF:pov14 !
PARAMETER G(PD3MN,PD:PD;0) 273.00  +GHSERPD#+3000; 6000.00  N
REF:pov14 !
PARAMETER L(PD3MN,MN:MN,PD;0) 273.00  -25000; 6000.00  N
REF:pov14 !
PARAMETER L(PD3MN,MN:MN,PD;1) 273.00 +50000; 6000.00  N
REF:pov14 !
PARAMETER L(PD3MN,MN,PD:PD;2) 273.00  +1e-8; 6000.00  N
REF:pov14 !
$
$ MATCALC_DESCRIPTION: orthorhombic
$ MATCALC_PRIORITY: 1
 PHASE PD5MN3  %  2 0.375  0.625 !
    CONSTITUENT PD5MN3  : MN : PD :  !
PARAMETER G(PD5MN3,MN:PD;0) 273.00  +0.375*GHSERMN#+0.625*GHSERPD#
 -42650+15.35*T; 6000.00  N
REF:pov14 !
$
$ Next phase description is preliminary!!
$ MATCALC_DESCRIPTION: observed in high-Pd Fe-Pd with Mn.
$ MATCALC_PRIORITY: 2
 PHASE PD6FE5MN2  %  3 0.3846  0.46154  0.15385 !
    CONSTITUENT PD6FE5MN2  : FE : PD : MN :  !
PARAMETER G(PD6FE5MN2,FE:PD:MN;0) 273.00 -35000+0.3846*GHSERFE#
 +0.46154*GHSERPD#+0.15385*GHSERMN#; 6000.00  N
REF:pov14 !
$
$########################################################################
$                   THERMODYNAMIC PARAMETERS: CEMENTITE
$########################################################################
$
 TYPE_DEFINITION M GES A_P_D CEMENTITE MAGNETIC  -3.0    0.28 !
$ MATCALC_DESCRIPTION: (Fe,M)C3; orthorhombic. Unit cell consists of four formula units. In particular Cr and Mn can dissolve into cementite in large quantities. W, V, Mo with limited solubilities.
$ MATCALC_PRIORITY: 5
 PHASE CEMENTITE  %M  2 3   1 !
    CONSTITUENT CEMENTITE  : AL,CO,CR,CU,FE%,MN,MO,NB,NI,SI,V,W : 
                           B,C%,N :  !
PARAMETER G(CEMENTITE,AL:B;0) 273.00 +3*GHSERAL#+GHSERBB#
 +250000; 6000.00  N
REF:pov14 !
PARAMETER G(CEMENTITE,CO:B;0) 273.00 +10000+3*GHSERCO#
 +GHSERBB#; 6000.00  N
REF:pov14 !
PARAMETER G(CEMENTITE,CR:B;0) 273.00 +3*GHSERCR#+GHSERBB#
 +10000; 6000.00  N
REF:pov14 !
PARAMETER G(CEMENTITE,CU:B;0) 273.00 +3*GHSERCU#+GHSERBB#
 +80000; 6000.00  N
REF:pov14 !
PARAMETER G(CEMENTITE,FE:B;0) 273.00 -70000+8*T+3*GHSERFE#
 +GHSERBB#; 6000.00  N
REF:pov14 !
PARAMETER G(CEMENTITE,MN:B;0) 273.00 +10000+3*GHSERMN#
 +GHSERBB#; 6000.00  N
REF:pov14 !
PARAMETER G(CEMENTITE,MO:B;0) 273.00 +3*GHSERMO#+GHSERBB#
 +10000; 6000.00  N
REF:pov14 !
PARAMETER G(CEMENTITE,NB:B;0) 273.00 +3*GHSERNB#+GHSERBB#
 +10000; 6000.00  N
REF:pov14 !
PARAMETER G(CEMENTITE,NI:B;0) 273.00 +3*GHSERNI#+1*GHSERBB#-95722.9
   +21.72115*T; 6000.00  N
REF:161 !
PARAMETER G(CEMENTITE,SI:B;0) 273.00 +3*GHSERSI#+GHSERBB#+250000; 6000.00  N
REF:pov14 !
PARAMETER G(CEMENTITE,V:B;0) 273.00 +3*GHSERVV#+GHSERBB#+10000; 6000.00  N
REF:pov14 !
PARAMETER G(CEMENTITE,W:B;0) 273.00 +54150+3*GHSERWW#+GHSERBB#; 6000.00  N
REF:pov14 !
$
PARAMETER G(CEMENTITE,AL:C;0) 273.00 +3*GHSERAL#+GHSERCC#+250000; 6000.00  N
REF:koze !
PARAMETER G(CEMENTITE,CO:C;0) 273.00 -1567+3.963*T+3*GHSERCO#
 +GHSERCC#; 6000.00  N
REF:75 !
PARAMETER G(CEMENTITE,CR:C;0) 273.00 +3*GHSERCR#+GHSERCC#
 -48000-9.2888*T; 6000.00  N
REF:11 !
PARAMETER G(CEMENTITE,CU:C;0) 273.00 +3*GHSERCU#+GHSERCC#+80000; 6000.00  N
REF:12 !
PARAMETER G(CEMENTITE,FE:C;0) 273.00 +GFECEM#; 6000.00  N
REF:11 !
PARAMETER G(CEMENTITE,MN:C;0) 273.00 -39644+3.04*T+3*GHSERMN#
 +GHSERCC#; 6000.00  N
REF:255 !
PARAMETER G(CEMENTITE,MO:C;0) 273.00 +3*GHSERMO#+GHSERCC#
 +77000-57.4*T; 6000.00  N
REF:51 !
PARAMETER G(CEMENTITE,NB:C;0) 273.00 +3*GHSERNB#+GHSERCC#-86000; 6000.00  N
REF:19 !
PARAMETER G(CEMENTITE,NI:C;0) 273.00 +3*GHSERNI#+GHSERCC#
 +34700-20*T; 6000.00  N
REF:11 !
PARAMETER G(CEMENTITE,SI:C;0) 273.00 +3*GHSERSI#+GHSERCC#+250000; 6000.00  N
REF:35 !
PARAMETER G(CEMENTITE,V:C;0) 273.00 -156971+601.922*T-100.438*T*LN(T)
   +765557*T**(-1); 6000.00  N
REF:15 !
PARAMETER G(CEMENTITE,W:C;0) 273.00 +54150+3*GHSERWW#+GHSERCC#; 6000.00  N
REF:20 !
$
PARAMETER G(CEMENTITE,AL:N;0) 273.00 +3*GHSERAL#+GHSERNN#
 +250000; 6000.00  N
REF:pov14 !
PARAMETER G(CEMENTITE,CO:N;0) 273.00 +10000+3*GHSERCO#
 +GHSERNN#; 6000.00  N
REF:pov14 !
PARAMETER G(CEMENTITE,CR:N;0) 273.00 +3*GHSERCR#+GHSERNN#
 +10000; 6000.00  N
REF:pov14 !
PARAMETER G(CEMENTITE,CU:N;0) 273.00 +3*GHSERCU#+GHSERNN#
 +80000; 6000.00  N
REF:pov14 !
PARAMETER G(CEMENTITE,FE:N;0) 273.00 -9230+99.334*T+3*GHSERFE#
 +GHSERNN#; 6000.00  N
REF:26 !
PARAMETER G(CEMENTITE,MN:N;0) 273.00 +10000+3*GHSERMN#
 +GHSERNN#; 6000.00  N
REF:pov14 !
PARAMETER G(CEMENTITE,MO:N;0) 273.00 +3*GHSERMO#+GHSERNN#
 +10000; 6000.00  N
REF:pov14 !
PARAMETER G(CEMENTITE,NB:N;0) 273.00 +3*GHSERNB#+GHSERNN#
 +10000; 6000.00  N
REF:pov14 !
PARAMETER G(CEMENTITE,NI:N;0) 273.00 +3*GHSERNI#+GHSERNN#
 +10000; 6000.00  N
REF:pov14 !
$----------------------Interaction parameters----------------------
PARAMETER L(CEMENTITE,CR,FE:C;0) 273.00 +25278-17.5*T; 6000.00  N
REF:11 !
PARAMETER L(CEMENTITE,CR,FE,MO:C;0) 273.00 +1e-8; 6000.00  N
REF:pov11 !
PARAMETER L(CEMENTITE,CR,FE,NI:C;0) 273.00 +60000; 6000.00  N
REF:11 !
PARAMETER L(CEMENTITE,CR,MN:C;0) 273.00 +9000; 6000.00  N
REF:58 !
PARAMETER L(CEMENTITE,CR,MO:C;0) 273.00 +40000; 6000.00  N
REF:51 !
PARAMETER L(CEMENTITE,CR,NI:C;0) 273.00 +27898; 6000.00  N
REF:11 !
PARAMETER L(CEMENTITE,CR,V:C;0) 273.00 -29622-8.0892*T; 6000.00  N
REF:52 !
PARAMETER L(CEMENTITE,CR,V:C;1) 273.00 -5160-7.5711*T; 6000.00  N
REF:52 !
PARAMETER L(CEMENTITE,FE,MN:C;0) 273.00 -7715+1.3687*T; 6000.00  N
REF:255 !
PARAMETER L(CEMENTITE,FE,MO:C;0) 273.00 +1E-8; 6000.00  N
REF:12 !
PARAMETER L(CEMENTITE,FE,NB:C;0) 273.00 +1E-8; 6000.00  N
REF:12 !
PARAMETER L(CEMENTITE,FE,NI:C;0) 273.00 +29400; 6000.00  N
REF:31 !
PARAMETER L(CEMENTITE,FE,NI:B;0) 273.00 -23400; 6000.00  N
REF:192 !
PARAMETER L(CEMENTITE,FE,SI:C;0) 273.00 +1E-8; 6000.00  N
REF:24 !
PARAMETER L(CEMENTITE,FE,V:C;0) 273.00 -45873-12.414*T; 6000.00  N
REF:15 !
$
PARAMETER L(CEMENTITE,FE:B,C;0) 273.00 +10000-20*T; 6000.00  N
REF:pov14 !
$
$******************** magnetic contributions ***************************
$
PARAMETER TC(CEMENTITE,FE:C;0) 273.00 +485; 6000.00  N
REF:156 !
PARAMETER BMAGN(CEMENTITE,FE:C;0) 273.00 +1.008; 6000.00  N
REF:156 !
$
$###########################################################################
$                   THERMODYNAMIC PARAMETERS: CR2VC2
$###########################################################################
$
$ MATCALC_PRIORITY: 1
 PHASE CR2VC2 %  3 2   1   2 !
    CONSTITUENT CR2VC2  : CR : V : C :  !
PARAMETER G(CR2VC2,CR:V:C;0) 273.00 +2*GHSERCR#+GHSERVV#+2*GHSERCC#
   -105987-38.2069*T; 6000.00  N
REF:68 !
$
$###########################################################################
$                   THERMODYNAMIC PARAMETERS: K_CARB
$###########################################################################
$
$ MATCALC_DESCRIPTION: cubic L12-type kappa-carbide, observed in high-Al steel
$ MATCALC_PRIORITY: 3
 PHASE K_CARB  %  3 3   1 1 !
    CONSTITUENT K_CARB  : FE,MN : AL : C,VA :  !
PARAMETER G(K_CARB,FE:AL:C;0) 273.00 +3*GFEFCC#+GHSERAL#+GHSERCC#
   -115000+25.2*T; 6000.00  N
REF:155 !
PARAMETER G(K_CARB,MN:AL:C;0) 273.00 +3*GMNFCC#+GHSERAL#+GHSERCC#
   -135000+30*T; 6000.00  N
REF:pov13 !
PARAMETER G(K_CARB,FE:AL:VA;0) 273.00 +3*GFEFCC#+GHSERAL#
   -94000+17.6*T; 6000.00  N
REF:155 !
PARAMETER G(K_CARB,MN:AL:VA;0) 273.00 +3*GFEFCC#+GHSERAL#; 6000.00  N
REF:155 !
PARAMETER G(K_CARB,FE:AL:C,VA;0) 273.00 +13752-24*T; 6000.00  N
REF:155 !
PARAMETER G(K_CARB,FE,MN:AL:C;0) 273.00 +5000; 6000.00  N
REF:pov13 !
$
$###########################################################################
$                   THERMODYNAMIC PARAMETERS: KSI_CARBIDE
$###########################################################################
$
$ MATCALC_DESCRIPTION: Mo-Cr-Fe carbide.
$ MATCALC_PRIORITY: 2
 PHASE KSI_CARBIDE  %  2 3   1 !
    CONSTITUENT KSI_CARBIDE  :AL,CO,CR,CU,FE,MN,MO%,NB,NI,SI,TI,
    V,W : C%,VA : !
PARAMETER G(KSI_CARBIDE,CR:C;0) 273.00 +3*GHSERCR#+GHSERCC#
   +114060-47.2519*T; 6000.00  N
REF:61 !
PARAMETER G(KSI_CARBIDE,FE:C;0) 273.00 +3*GHSERFE#+GHSERCC#
   +14540+20*T; 6000.00  N
REF:63 !
PARAMETER G(KSI_CARBIDE,MO:C;0) 273.00 +3*GHSERMO#+GHSERCC#
   +167009-33*T; 6000.00  N
REF:63 !
PARAMETER L(KSI_CARBIDE,CR,FE:C;0) 273.00 -139900; 6000.00  N
REF:61 !
PARAMETER L(KSI_CARBIDE,CR,MO:C;0) 273.00 -348033; 6000.00  N
REF:61 !
PARAMETER L(KSI_CARBIDE,FE,MO:C;0) 273.00 -380000; 6000.00  N
REF:63 !
$
PARAMETER G(KSI_CARBIDE,AL:C;0) 273.00 +3*GHSERAL#+GHSERCC#
   +300000; 6000.00  N
REF:pov14 !
PARAMETER G(KSI_CARBIDE,CO:C;0) 273.00 +3*GHSERCO#+GHSERCC#
   +300000; 6000.00  N
REF:pov14 !
PARAMETER G(KSI_CARBIDE,CU:C;0) 273.00 +3*GHSERCU#+GHSERCC#
   +300000; 6000.00  N
REF:pov14 !
PARAMETER G(KSI_CARBIDE,MN:C;0) 273.00 +3*GHSERMN#+GHSERCC#
   +300000; 6000.00  N
REF:pov14 !
PARAMETER G(KSI_CARBIDE,NB:C;0) 273.00 +3*GHSERNB#+GHSERCC#
   +300000; 6000.00  N
REF:pov14 !
PARAMETER G(KSI_CARBIDE,NI:C;0) 273.00 +3*GHSERNI#+GHSERCC#
   +300000; 6000.00  N
REF:pov14 !
PARAMETER G(KSI_CARBIDE,SI:C;0) 273.00 +3*GHSERSI#+GHSERCC#
   +300000; 6000.00  N
REF:pov14 !
PARAMETER G(KSI_CARBIDE,TI:C;0) 273.00 +3*GHSERTI#+GHSERCC#
   +300000; 6000.00  N
REF:pov14 !
PARAMETER G(KSI_CARBIDE,V:C;0) 273.00 +3*GHSERVV#+GHSERCC#
   +300000; 6000.00  N
REF:pov14 !
PARAMETER G(KSI_CARBIDE,W:C;0) 273.00 +3*GHSERWW#+GHSERCC#
   +300000; 6000.00  N
REF:pov14 !
$
PARAMETER G(KSI_CARBIDE,AL:VA;0) 273.00 +3*GHSERAL#+300000; 6000.00  N
REF:pov14 !
PARAMETER G(KSI_CARBIDE,CO:VA;0) 273.00 +3*GHSERCO#+300000; 6000.00  N
REF:pov14 !
PARAMETER G(KSI_CARBIDE,CR:VA;0) 273.00 +3*GHSERCR#+300000; 6000.00  N
REF:pov14 !
PARAMETER G(KSI_CARBIDE,CU:VA;0) 273.00 +3*GHSERCU#+300000; 6000.00  N
REF:pov14 !
PARAMETER G(KSI_CARBIDE,FE:VA;0) 273.00 +3*GHSERFE#+300000; 6000.00  N
REF:pov14 !
PARAMETER G(KSI_CARBIDE,MN:VA;0) 273.00 +3*GHSERMN#+300000; 6000.00  N
REF:pov14 !
PARAMETER G(KSI_CARBIDE,MO:VA;0) 273.00 +3*GHSERMO#+300000; 6000.00  N
REF:pov14 !
PARAMETER G(KSI_CARBIDE,NB:VA;0) 273.00 +3*GHSERNB#+300000; 6000.00  N
REF:pov14 !
PARAMETER G(KSI_CARBIDE,NI:VA;0) 273.00 +3*GHSERNI#+300000; 6000.00  N
REF:pov14 !
PARAMETER G(KSI_CARBIDE,SI:VA;0) 273.00 +3*GHSERSI#+300000; 6000.00  N
REF:pov14 !
PARAMETER G(KSI_CARBIDE,TI:VA;0) 273.00 +3*GHSERTI#+300000; 6000.00  N
REF:pov14 !
PARAMETER G(KSI_CARBIDE,V:VA;0) 273.00 +3*GHSERVV#+300000; 6000.00  N
REF:pov14 !
PARAMETER G(KSI_CARBIDE,W:VA;0) 273.00 +3*GHSERWW#+300000; 6000.00  N
REF:pov14 !
$
$###########################################################################
$                   THERMODYNAMIC PARAMETERS:   M3C2
$###########################################################################
$
$ MATCALC_DESCRIPTION: Cr-rich carbide.
$ MATCALC_PRIORITY: 1
 PHASE M3C2  %  2 3   2 !
    CONSTITUENT M3C2  : CR,MO,V : C :  !
PARAMETER G(M3C2,CR:C;0) 273.00 +GCRM3C2#; 6000.00  N
REF:68 !
PARAMETER G(M3C2,MO:C;0) 273.00 +3*GHSERMO#+2*GHSERCC#
   +27183; 6000.00  N
REF:61 !
PARAMETER G(M3C2,V:C;0) 273.00 -222500+16.6545*T+3*GHSERVV#
 +2*GHSERCC#; 6000.00  N
REF:68 !
PARAMETER L(M3C2,CR,MO:C;0) 273.00 +40000; 6000.00  N
REF:61 !
PARAMETER L(M3C2,CR,V:C;0) 273.00 +21072; 6000.00  N
REF:68 !
$
$###########################################################################
$                   THERMODYNAMIC PARAMETERS: M6C
$###########################################################################
$
$ MATCALC_DESCRIPTION: Mo,W-rich carbide, can contain significant amounts of Cr and V. Equilibrium phase in steels with relatively low Cr contents. Has a large unit cell. M6C#01 is Si-rich nitride Cr3Ni2SiN. Precipitates in some Si- and N-containing stainless steels after long-term aging.
$ MATCALC_PRIORITY: 5
 PHASE M6C  %  4  3   2   1   1 !
    CONSTITUENT M6C  : CO,CR,FE%,MO,V,W : CO,CR,FE,MO,NI,SI,V,W :
  CO,FE,MO,NI,SI,V,W : C%,N : !
PARAMETER G(M6C,CR:CR:CO:C;0) 273.00 +5*GHSERCR#
   +1*GHSERCO#+GHSERCC#; 6000.00  N
REF:pov15 !
PARAMETER G(M6C,CO:CR:CO:C;0) 273.00 +3*GHSERCO#
   +2*GHSERCR#+GHSERCO#+GHSERCC#; 6000.00  N
REF:pov15 !
PARAMETER G(M6C,CR:CO:CO:C;0) 273.00 +3*GHSERCR#
   +2*GHSERCO#+GHSERCO#+GHSERCC#; 6000.00  N
REF:pov15 !
PARAMETER G(M6C,CO:FE:FE:C;0) 273.00 +3*GHSERCO#
   +2*GHSERFE#+GHSERFE#+GHSERCC#; 6000.00  N
REF:pov15 !
PARAMETER G(M6C,FE:CO:FE:C;0) 273.00 +4*GHSERFE#
   +2*GHSERCO#+GHSERCC#; 6000.00  N
REF:pov15 !
PARAMETER G(M6C,FE:FE:CO:C;0) 273.00 +5*GHSERFE#
   +1*GHSERCO#+GHSERCC#; 6000.00  N
REF:pov15 !
PARAMETER G(M6C,CO:CO:FE:C;0) 273.00 +5*GHSERCO#
   +1*GHSERFE#+GHSERCC#; 6000.00  N
REF:pov15 !
PARAMETER G(M6C,CO:FE:CO:C;0) 273.00 +3*GHSERCO#
   +2*GHSERFE#+GHSERCO#+GHSERCC#; 6000.00  N
REF:pov15 !
PARAMETER G(M6C,FE:CO:CO:C;0) 273.00 +3*GHSERFE#
   +2*GHSERCO#+GHSERCO#+GHSERCC#; 6000.00  N
REF:pov15 !
PARAMETER G(M6C,MO:CO:CO:C;0) 273.00 -30000+3*GHSERMO#
   +2*GHSERCO#+GHSERCO#+GHSERCC#; 6000.00  N
REF:pov15 !
PARAMETER G(M6C,CO:MO:CO:C;0) 273.00 -30000+4*GHSERCO#
   +2*GHSERMO#+GHSERCC#; 6000.00  N
REF:pov15 !
PARAMETER G(M6C,CO:CO:MO:C;0) 273.00 -30000+5*GHSERCO#
   +1*GHSERMO#+GHSERCC#; 6000.00  N
REF:pov15 !
PARAMETER G(M6C,MO:MO:CO:C;0) 273.00 -30000+5*GHSERMO#
   +1*GHSERCO#+GHSERCC#; 6000.00  N
REF:pov15 !
PARAMETER G(M6C,MO:CO:MO:C;0) 273.00 -100000+3*GHSERMO#
   +2*GHSERCO#+GHSERMO#+GHSERCC#; 6000.00  N
REF:pov15 !
PARAMETER G(M6C,CO:MO:MO:C;0) 273.00 -30000+3*GHSERCO#
   +2*GHSERMO#+GHSERMO#+GHSERCC#; 6000.00  N
REF:pov15 !
PARAMETER G(M6C,CO:NI:CO:C;0) 273.00 +4*GHSERCO#
   +2*GHSERNI#+GHSERCC#; 6000.00  N
REF:pov15 !
PARAMETER G(M6C,V:V:CO:C;0) 273.00 +5*GHSERVV#
   +1*GHSERCO#+GHSERCC#; 6000.00  N
REF:pov15 !
PARAMETER G(M6C,CO:V:CO:C;0) 273.00 +3*GHSERCO#
   +2*GHSERVV#+GHSERCO#+GHSERCC#; 6000.00  N
REF:pov15 !
PARAMETER G(M6C,V:CO:CO:C;0) 273.00 +3*GHSERVV#
   +2*GHSERCO#+GHSERCO#+GHSERCC#; 6000.00  N
REF:pov15 !
PARAMETER G(M6C,CO:CO:CO:C;0) 273.00 +6*GHSERCO#
   +GHSERCC#+35000; 6000.00  N
REF:pov15 !
PARAMETER G(M6C,W:W:W:C;0) 273.00 +6*GHSERWW#
   +GHSERCC#+7500; 6000.00  N
REF:pov15 !
PARAMETER G(M6C,W:CO:CO:C;0) 273.00 +35000+3*GHSERWW#+2*GHSERCO#
   +GHSERCO#+GHSERCC#; 6000.00  N
REF:pov15 !
PARAMETER G(M6C,CO:W:CO:C;0) 273.00 +35000+4*GHSERCO#
   +2*GHSERWW#+GHSERCC#; 6000.00  N
REF:pov15 !
PARAMETER G(M6C,CO:CO:W:C;0) 273.00 +35000+5*GHSERCO#
   +1*GHSERWW#+GHSERCC#; 6000.00  N
REF:pov15 !
PARAMETER G(M6C,W:W:CO:C;0) 273.00 +35000+5*GHSERWW#
   +1*GHSERCO#+GHSERCC#; 6000.00  N
REF:pov15 !
PARAMETER G(M6C,W:CO:W:C;0) 273.00 +35000+3*GHSERWW#
   +2*GHSERCO#+GHSERWW#+GHSERCC#; 6000.00  N
REF:pov15 !
PARAMETER G(M6C,CO:W:W:C;0) 273.00 -73000+3*GHSERCO#
   +2*GHSERWW#+GHSERWW#+GHSERCC#; 6000.00  N
REF:pov15 !
PARAMETER G(M6C,CR:CR:FE:C;0) 273.00 +5*GHSERCR#
   +1*GHSERFE#+GHSERCC#; 6000.00  N
REF:pov15 !
PARAMETER G(M6C,FE:CR:FE:C;0) 273.00 +3*GHSERFE#
   +2*GHSERCR#+GHSERFE#+GHSERCC#; 6000.00  N
REF:pov15 !
PARAMETER G(M6C,CR:FE:FE:C;0) 273.00 +3*GHSERCR#
   +2*GHSERFE#+GHSERFE#+GHSERCC#; 6000.00  N
REF:pov15 !
PARAMETER G(M6C,CR:CR:MO:C;0) 273.00 +5*GHSERCR#
   +1*GHSERMO#+GHSERCC#-40000; 6000.00  N
REF:pov15 !
PARAMETER G(M6C,MO:CR:MO:C;0) 273.00 +3*GHSERMO#
   +2*GHSERCR#+GHSERMO#+GHSERCC#-40000; 6000.00  N
REF:pov15 !
PARAMETER G(M6C,CR:MO:MO:C;0) 273.00 +3*GHSERCR#
   +2*GHSERMO#+GHSERMO#+GHSERCC#-40000; 6000.00  N
REF:pov15 !
PARAMETER G(M6C,CR:CR:W:C;0) 273.00 +5*GHSERCR#
   +1*GHSERWW#+GHSERCC#; 6000.00  N
REF:pov15 !
PARAMETER G(M6C,W:CR:W:C;0) 273.00 +3*GHSERWW#
   +2*GHSERCR#+GHSERWW#+GHSERCC#; 6000.00  N
REF:pov15 !
PARAMETER G(M6C,CR:W:W:C;0) 273.00 +3*GHSERCR#
   +2*GHSERWW#+GHSERWW#+GHSERCC#; 6000.00  N
REF:pov15 !
PARAMETER G(M6C,MO:MO:MO:C;0) 273.00 +6*GHSERMO#
   +GHSERCC#+35000; 6000.00  N
REF:pov15 !
PARAMETER G(M6C,MO:FE:FE:C;0) 273.00 -60000+25*T+3*GHSERMO#
   +2*GHSERFE#+GHSERFE#+GHSERCC#; 6000.00  N
REF:pov15 !
PARAMETER G(M6C,FE:MO:FE:C;0) 273.00 -60000+25*T+4*GHSERFE#
   +2*GHSERMO#+GHSERCC#; 6000.00  N
REF:pov15 !
PARAMETER G(M6C,FE:FE:MO:C;0) 273.00 +90000-75*T+5*GHSERFE#
   +1*GHSERMO#+GHSERCC#; 6000.00  N
REF:pov15 !
PARAMETER G(M6C,MO:MO:FE:C;0) 273.00 -60000+25*T+5*GHSERMO#
   +1*GHSERFE#+GHSERCC#; 6000.00  N
REF:pov15 !
PARAMETER G(M6C,MO:FE:MO:C;0) 273.00 -40000-40*T+3*GHSERMO#
   +2*GHSERFE#+GHSERMO#+GHSERCC#; 6000.00  N
REF:pov15 !
PARAMETER G(M6C,FE:MO:MO:C;0) 273.00 -120000+40*T+3*GHSERFE#
   +2*GHSERMO#+GHSERMO#+GHSERCC#; 6000.00  N
REF:pov15 !
PARAMETER G(M6C,FE:NI:FE:C;0) 273.00 +4*GHSERFE#
   +2*GHSERNI#+GHSERCC#; 6000.00  N
REF:pov15 !
PARAMETER G(M6C,V:V:FE:C;0) 273.00 +5*GHSERVV#
   +1*GHSERFE#+GHSERCC#; 6000.00  N
REF:pov15 !
PARAMETER G(M6C,FE:V:FE:C;0) 273.00 +3*GHSERFE#
   +2*GHSERVV#+GHSERFE#+GHSERCC#; 6000.00  N
REF:pov15 !
PARAMETER G(M6C,V:FE:FE:C;0) 273.00 +3*GHSERVV#
   +2*GHSERFE#+GHSERFE#+GHSERCC#; 6000.00  N
REF:pov15 !
PARAMETER G(M6C,FE:FE:FE:C;0) 273.00 +6*GHSERFE#
   +GHSERCC#+35000; 6000.00  N
REF:pov15 !
PARAMETER G(M6C,W:FE:FE:C;0) 273.00 +35000+3*GHSERWW#+2*GHSERFE#+GHSERFE#
   +GHSERCC#; 6000.00  N
REF:pov15 !
PARAMETER G(M6C,FE:W:FE:C;0) 273.00 +35000+4*GHSERFE#
   +2*GHSERWW#+GHSERCC#; 6000.00  N
REF:pov15 !
PARAMETER G(M6C,FE:FE:W:C;0) 273.00 +5*GHSERFE#
   +1*GHSERWW#+GHSERCC#-35000+15*T; 6000.00  N
REF:pov15 !
PARAMETER G(M6C,W:W:FE:C;0) 273.00 +5*GHSERWW#
   +1*GHSERFE#+GHSERCC#+35000; 6000.00  N
REF:pov15 !
PARAMETER G(M6C,W:FE:W:C;0) 273.00 +3*GHSERWW#
   +2*GHSERFE#+GHSERWW#+GHSERCC#+35000; 6000.00  N
REF:pov15 !
PARAMETER G(M6C,FE:W:W:C;0) 273.00 -80000+20*T+3*GHSERFE#
   +2*GHSERWW#+GHSERWW#+GHSERCC#; 6000.00  N
REF:pov15 !
PARAMETER G(M6C,MO:NI:MO:C;0) 273.00 -65000+10*T+3*GHSERMO#
   +2*GHSERNI#+GHSERMO#+GHSERCC#; 6000.00  N
REF:pov15 !
PARAMETER G(M6C,V:V:MO:C;0) 273.00 +5*GHSERVV#
   +1*GHSERMO#+GHSERCC#; 6000.00  N
REF:pov15 !
PARAMETER G(M6C,MO:V:MO:C;0) 273.00 +3*GHSERMO#
   +2*GHSERVV#+GHSERMO#+GHSERCC#; 6000.00  N
REF:pov15 !
PARAMETER G(M6C,V:MO:MO:C;0) 273.00 +3*GHSERVV#
   +2*GHSERMO#+GHSERMO#+GHSERCC#; 6000.00  N
REF:pov15 !
PARAMETER G(M6C,MO:W:W:C;0) 273.00 +3*GHSERMO#
   +2*GHSERWW#+GHSERWW#+GHSERCC#; 6000.00  N
REF:pov15 !
PARAMETER G(M6C,W:MO:W:C;0) 273.00 +4*GHSERWW#
   +2*GHSERMO#+GHSERCC#; 6000.00  N
REF:pov15 !
PARAMETER G(M6C,W:W:MO:C;0) 273.00 +5*GHSERWW#
   +1*GHSERMO#+GHSERCC#; 6000.00  N
REF:pov15 !
PARAMETER G(M6C,MO:MO:W:C;0) 273.00 +5*GHSERMO#
   +1*GHSERWW#+GHSERCC#; 6000.00  N
REF:pov15 !
PARAMETER G(M6C,MO:W:MO:C;0) 273.00 +3*GHSERMO#
   +2*GHSERWW#+GHSERMO#+GHSERCC#-10000; 6000.00  N
REF:pov15 !
PARAMETER G(M6C,W:MO:MO:C;0) 273.00 +3*GHSERWW#
   +2*GHSERMO#+GHSERMO#+GHSERCC#; 6000.00  N
REF:pov15 !
PARAMETER G(M6C,W:NI:W:C;0) 273.00 +35000+3*GHSERWW#
   +2*GHSERNI#+GHSERWW#+GHSERCC#; 6000.00  N
REF:pov15 !
PARAMETER G(M6C,V:V:W:C;0) 273.00 +5*GHSERVV#
   +1*GHSERWW#+GHSERCC#; 6000.00  N
REF:pov15 !
PARAMETER G(M6C,W:V:W:C;0) 273.00 +3*GHSERWW#
   +2*GHSERVV#+GHSERWW#+GHSERCC#; 6000.00  N
REF:pov15 !
PARAMETER G(M6C,V:W:W:C;0) 273.00 +3*GHSERVV#
   +2*GHSERWW#+GHSERWW#+GHSERCC#; 6000.00  N
